Repository: FSL-AUA/Toxicity-models-ANIPH

ANIPH Machine Learning Models

This repository contains the machine learning workflow developed in the ANIPH project for predicting Toxicity of PHBV polymers. Models are developed for short-chain-length PHAs (sclPHAs).

Each subfolder corresponds to a specific property/material combination and contains:

Original dataset (*_updated.xlsx)

Preprocessing notebook (*_data_preprocessing.ipynb)

Cleaned dataset (*_data.csv) Dataset obtained after preprocessing (cleaning, filtering, unit harmonization, removing invalid samples).

Training and testing classification model notebook (*_pycaret.ipynb)

Final model deployment on Jaqpot notebook (*_jaqpot.ipynb)

File: sclPHA_cytotoxicity/cytotoxicity_data.csv (part 2 of 5)
study_id,instance,monomer_a,monomer_b,hb_ratio,hv_ratio,mw,mw_units,mn,mn_units,pdi,shape,shape_grouped,thickness,units_thickness,surface,surface_units,diameter,diameter_units,length,length_units,additive,additive1_name,additive1_percentage,additive1_percentage_units,additive1_use,additive2_name,additive2_percentage,additive2_percentage_units,additive2_use,additive3_name,additive3_percentage,additive3_percentage_units,additive3_use,polymer_percentage,iso,astm,assay,assay_grouped,cell_line,cell_line_grouped,cell_line_type,exposure_type,no_cells_per_well,inoculum_concentration_units,culture_medium,culture_medium_grouped,dilution_medium,dilution_medium_grouped,concentration,concentration_units,dilution,sterilization_method,incubation_time,incubation_time_units,incubation_temperature,incubation_temperature_units,co2_percentage,air,extraction_dynamics,extraction_time,units_extraction_time,extraction_temperature,units_extraction_t,extraction_medium,extraction_medium_grouped,extraction_surface_area_ratio,extraction_surface_area_ratio_units,number_of_cells_well,cell_viability_percentage,toxicity,growth_constant_μ,growth_constant_μ_units,rgr,toxicity_grade,growth_inhibition_percentage
11,4,3hb,,100.0,0.0,230000.0,g/mol,100000.00000000001,,2.3,fiber,fibrous,2.7,mm,,,2.0,μm,,,yes,plga,81.0,%w/w_of_total_dry_mass,formulation_aid,igf1,10.0,,activator,,0.0,,not_applicable,9.0,10993-5,,trypan_blue,membrane_integrity,l929,fibroblast,mouse,indirect_contact,2000000.0,cells/well,mem_penicilin_streptomycin_lglutamine_calf_serum,mem_family,,,,,,,72.0,hours,37.0,celsius,5.0,humidified,,,,,,,,,,,99.0,non-toxic,,,,0.0,
11,5,3hb,,100.0,0.0,230000.0,g/mol,100000.00000000001,,2.3,fiber,fibrous,2.8,mm,,,2.0,μm,,,yes,plga,90.0,%w/w_of_total_dry_mass,formulation_aid,,0.0,,not_applicable,,0.0,,not_applicable,10.0,10993-5,,trypan_blue,membrane_integrity,l929,fibroblast,mouse,direct_contact,2000000.0,cells/well,mem,mem_family,,,,,,,72.0,hours,37.0,celsius,5.0,humidified,,,,,,,,,,,99.0,non-toxic,,,,0.0,
11,6,3hb,,100.0,0.0,230000.0,g/mol,100000.00000000001,,2.3,fiber,fibrous,2.7,mm,,,2.0,μm,,,yes,plga,81.0,%w/w_of_total_dry_mass,formulation_aid,igf1,10.0,,activator,,0.0,,not_applicable,9.0,10993-5,,trypan_blue,membrane_integrity,l929,fibroblast,mouse,direct_contact,2000000.0,cells/well,mem,mem_family,,,,,,,72.0,hours,37.0,celsius,5.0,humidified,,,,,,,,,,,100.0,non-toxic,,,,0.0,
12,1,3hb,,100.0,0.0,,,,,,nanoparticle,particulate,,,,,100.0,nm,,,yes,pva,90.9,%w/w_of_total_dry_mass,functional_or_targeting,,0.0,,not_applicable,,0.0,,not_applicable,9.1,,,mtt,metabolic_activity,hek293t,other_or_primary,human,,50000.0,cells/well,not_reported,not_reported,,,,,,,2.0,hours,37.0,celsius,5.0,humidified,,,,,,,,,,,99.0,non-toxic,,,,,
12,2,3hb,,100.0,0.0,,,,,,nanoparticle,particulate,,,,,165.0,nm,,,yes,pva,87.0,%w/w_of_total_dry_mass,functional_or_targeting,as2o3,4.3,,anticancer,,0.0,,not_applicable,8.7,,,mtt,metabolic_activity,hek293t,other_or_primary,human,,50000.0,cells/well,not_reported,not_reported,,,,,,,2.0,hours,37.0,celsius,5.0,humidified,,,,,,,,,,,96.0,non-toxic,,,,,
12,3,3hb,,100.0,0.0,,,,,,nanoparticle,particulate,,,,,175.0,nm,,,yes,pva,85.1,%w/w_of_total_dry_mass,functional_or_targeting,as2o3,4.3,,anticancer,folate,2.1,,targeting_ligard,8.5,,,mtt,metabolic_activity,hek293t,other_or_primary,human,,50000.0,cells/well,not_reported,not_reported,,,,,,,2.0,hours,37.0,celsius,5.0,humidified,,,,,,,,,,,90.0,non-toxic,,,,,
13,1,3hb,3hv,88.0,12.0,,,,,,nanotube,fibrous,,,,,,,,,yes,hnt,28.0,%w/w_of_total_dry_mass,formulation_aid,,0.0,,not_applicable,,0.0,,not_applicable,72.0,,,mtt,metabolic_activity,l929,fibroblast,mouse,direct_contact,4000.0,cells/well,rpmi_fbs_lglutamine_streptomycin_penicillin,rpmi_or_hams,rpmi_fbs_lglutamine_streptomycin_penicillin,rpmi_or_hams,100.0,mg/l,1.0,,72.0,hours,37.0,celsius,5.0,humidified,,,,,,,,,,,68.0,toxic,,,,,
13,2,3hb,3hv,88.0,12.0,,,,,,nanotube,fibrous,,,,,,,,,yes,hnt,26.04,%w/w_of_total_dry_mass,formulation_aid,sr,1.96,,activator,,0.0,,not_applicable,72.0,,,mtt,metabolic_activity,l929,fibroblast,mouse,direct_contact,4000.0,cells/well,rpmi_fbs_lglutamine_streptomycin_penicillin,rpmi_or_hams,rpmi_fbs_lglutamine_streptomycin_penicillin,rpmi_or_hams,100.0,mg/l,1.0,,72.0,hours,37.0,celsius,5.0,humidified,,,,,,,,,,,63.0,toxic,,,,,
13,3,3hb,3hv,88.0,12.0,,,,,,nanotube,fibrous,,,,,,,,,yes,hnt,28.0,%w/w_of_total_dry_mass,formulation_aid,,0.0,,not_applicable,,0.0,,not_applicable,72.0,,,mtt,metabolic_activity,l929,fibroblast,mouse,direct_contact,4000.0,cells/well,rpmi_fbs_lglutamine_streptomycin_penicillin,rpmi_or_hams,rpmi_fbs_lglutamine_streptomycin_penicillin,rpmi_or_hams,50.0,mg/l,2.0,,72.0,hours,37.0,celsius,5.0,humidified,,,,,,,,,,,76.0,toxic,,,,,
13,4,3hb,3hv,88.0,12.0,,,,,,nanotube,fibrous,,,,,,,,,yes,hnt,26.04,%w/w_of_total_dry_mass,formulation_aid,sr,1.96,,activator,,0.0,,not_applicable,72.0,,,mtt,metabolic_activity,l929,fibroblast,mouse,direct_contact,4000.0,cells/well,rpmi_fbs_lglutamine_streptomycin_penicillin,rpmi_or_hams,rpmi_fbs_lglutamine_streptomycin_penicillin,rpmi_or_hams,50.0,mg/l,2.0,,72.0,hours,37.0,celsius,5.0,humidified,,,,,,,,,,,76.0,toxic,,,,,
13,5,3hb,3hv,88.0,12.0,,,,,,nanotube,fibrous,,,,,,,,,yes,hnt,28.0,%w/w_of_total_dry_mass,formulation_aid,,0.0,,not_applicable,,0.0,,not_applicable,72.0,,,mtt,metabolic_activity,l929,fibroblast,mouse,direct_contact,4000.0,cells/well,rpmi_fbs_lglutamine_streptomycin_penicillin,rpmi_or_hams,rpmi_fbs_lglutamine_streptomycin_penicillin,rpmi_or_hams,25.0,mg/l,4.0,,72.0,hours,37.0,celsius,5.0,humidified,,,,,,,,,,,87.0,non-toxic,,,,,
13,6,3hb,3hv,88.0,12.0,,,,,,nanotube,fibrous,,,,,,,,,yes,hnt,26.04,%w/w_of_total_dry_mass,formulation_aid,sr,1.96,,activator,,0.0,,not_applicable,72.0,,,mtt,metabolic_activity,l929,fibroblast,mouse,direct_contact,4000.0,cells/well,rpmi_fbs_lglutamine_streptomycin_penicillin,rpmi_or_hams,rpmi_fbs_lglutamine_streptomycin_penicillin,rpmi_or_hams,25.0,mg/l,4.0,,72.0,hours,37.0,celsius,5.0,humidified,,,,,,,,,,,81.0,non-toxic,,,,,
13,7,3hb,3hv,88.0,12.0,,,,,,nanotube,fibrous,,,,,,,,,yes,hnt,28.0,%w/w_of_total_dry_mass,formulation_aid,,0.0,,not_applicable,,0.0,,not_applicable,72.0,,,trypan_blue,membrane_integrity,l929,fibroblast,mouse,direct_contact,4000.0,cells/well,rpmi_fbs_lglutamine_streptomycin_penicillin,rpmi_or_hams,rpmi_fbs_lglutamine_streptomycin_penicillin,rpmi_or_hams,100.0,mg/l,1.0,,72.0,hours,37.0,celsius,5.0,humidified,,,,,,,,,,,96.0,non-toxic,,,,,
13,8,3hb,3hv,88.0,12.0,,,,,,nanotube,fibrous,,,,,,,,,yes,hnt,26.04,%w/w_of_total_dry_mass,formulation_aid,sr,1.96,,activator,,0.0,,not_applicable,72.0,,,trypan_blue,membrane_integrity,l929,fibroblast,mouse,direct_contact,4000.0,cells/well,rpmi_fbs_lglutamine_streptomycin_penicillin,rpmi_or_hams,rpmi_fbs_lglutamine_streptomycin_penicillin,rpmi_or_hams,100.0,mg/l,1.0,,72.0,hours,37.0,celsius,5.0,humidified,,,,,,,,,,,92.0,non-toxic,,,,,
13,9,3hb,3hv,88.0,12.0,,,,,,nanotube,fibrous,,,,,,,,,yes,hnt,28.0,%w/w_of_total_dry_mass,formulation_aid,,0.0,,not_applicable,,0.0,,not_applicable,72.0,,,trypan_blue,membrane_integrity,l929,fibroblast,mouse,direct_contact,4000.0,cells/well,rpmi_fbs_lglutamine_streptomycin_penicillin,rpmi_or_hams,rpmi_fbs_lglutamine_streptomycin_penicillin,rpmi_or_hams,50.0,mg/l,2.0,,72.0,hours,37.0,celsius,5.0,humidified,,,,,,,,,,,97.0,non-toxic,,,,,
13,10,3hb,3hv,88.0,12.0,,,,,,nanotube,fibrous,,,,,,,,,yes,hnt,26.04,%w/w_of_total_dry_mass,formulation_aid,sr,1.96,,activator,,0.0,,not_applicable,72.0,,,trypan_blue,membrane_integrity,l929,fibroblast,mouse,direct_contact,4000.0,cells/well,rpmi_fbs_lglutamine_streptomycin_penicillin,rpmi_or_hams,rpmi_fbs_lglutamine_streptomycin_penicillin,rpmi_or_hams,50.0,mg/l,2.0,,72.0,hours,37.0,celsius,5.0,humidified,,,,,,,,,,,97.0,non-toxic,,,,,
13,11,3hb,3hv,88.0,12.0,,,,,,nanotube,fibrous,,,,,,,,,yes,hnt,28.0,%w/w_of_total_dry_mass,formulation_aid,,0.0,,not_applicable,,0.0,,not_applicable,72.0,,,trypan_blue,membrane_integrity,l929,fibroblast,mouse,direct_contact,4000.0,cells/well,rpmi_fbs_lglutamine_streptomycin_penicillin,rpmi_or_hams,rpmi_fbs_lglutamine_streptomycin_penicillin,rpmi_or_hams,25.0,mg/l,4.0,,72.0,hours,37.0,celsius,5.0,humidified,,,,,,,,,,,96.0,non-toxic,,,,,
13,12,3hb,3hv,88.0,12.0,,,,,,nanotube,fibrous,,,,,,,,,yes,hnt,26.04,%w/w_of_total_dry_mass,formulation_aid,sr,1.96,,activator,,0.0,,not_applicable,72.0,,,trypan_blue,membrane_integrity,l929,fibroblast,mouse,direct_contact,4000.0,cells/well,rpmi_fbs_lglutamine_streptomycin_penicillin,rpmi_or_hams,rpmi_fbs_lglutamine_streptomycin_penicillin,rpmi_or_hams,25.0,mg/l,4.0,,72.0,hours,37.0,celsius,5.0,humidified,,,,,,,,,,,96.0,non-toxic,,,,,
14,1,3hb,3hv,95.0,5.0,,,,,,membrane,planar_bulk,0.3,mm,,,,,,,no,,0.0,,not_applicable,,0.0,,not_applicable,,0.0,,not_applicable,100.0,10993-5,,bca,other_endpoint,l929,fibroblast,mouse,indirect_contact,,,mem_fcs10,mem_family,dmem_fcs10,dmem,,,1.0,,72.0,hours,37.0,celsius,5.0,humidified,,,,,,,,,,,,,,,,,6.71
15,1,3hb,,100.0,0.0,230000.0,g/mol,87000.0,,2.6436781609195403,,,,,,,,,,,yes,pdmaema,66.6,%w/w_of_total_dry_mass,formulation_aid,,0.0,,not_applicable,,0.0,,not_applicable,33.4,,,mtt,metabolic_activity,hek293,other_or_primary,human,indirect_contact,30000.0,cells/well,dmem_fcs10,dmem,dmem_fcs10,dmem,,,1.0,,72.0,hours,37.0,celsius,5.0,humidified,,,,,,,,,,,64.9928263988522,toxic,,,,,
15,2,3hb,,100.0,0.0,230000.0,g/mol,87000.0,,2.6436781609195403,,,,,,,,,,,yes,pdmaema,66.6,%w/w_of_total_dry_mass,formulation_aid,,0.0,,not_applicable,,0.0,,not_applicable,33.4,,,mtt,metabolic_activity,hek293,other_or_primary,human,indirect_contact,30000.0,cells/well,dmem_fcs10,dmem,dmem_fcs10,dmem,,,2.0,,72.0,hours,37.0,celsius,5.0,humidified,,,,,,,,,,,67.4318507890961,toxic,,,,,
15,3,3hb,,100.0,0.0,230000.0,g/mol,87000.0,,2.6436781609195403,,,,,,,,,,,yes,pdmaema,66.6,%w/w_of_total_dry_mass,formulation_aid,,0.0,,not_applicable,,0.0,,not_applicable,33.4,,,mtt,metabolic_activity,hek293,other_or_primary,human,indirect_contact,30000.0,cells/well,dmem_fcs10,dmem,dmem_fcs10,dmem,,,4.0,,72.0,hours,37.0,celsius,5.0,humidified,,,,,,,,,,,70.4447632711621,toxic,,,,,
15,4,3hb,,100.0,0.0,230000.0,g/mol,87000.0,,2.6436781609195403,,,,,,,,,,,yes,pdmaema,66.6,%w/w_of_total_dry_mass,formulation_aid,,0.0,,not_applicable,,0.0,,not_applicable,33.4,,,mtt,metabolic_activity,hek293,other_or_primary,human,indirect_contact,30000.0,cells/well,dmem_fcs10,dmem,dmem_fcs10,dmem,,,8.0,,72.0,hours,37.0,celsius,5.0,humidified,,,,,,,,,,,73.0272596843615,toxic,,,,,
15,5,3hb,,100.0,0.0,230000.0,g/mol,87000.0,,2.6436781609195403,,,,,,,,,,,yes,pdmaema,66.6,%w/w_of_total_dry_mass,formulation_aid,,0.0,,not_applicable,,0.0,,not_applicable,33.4,,,mtt,metabolic_activity,hek293,other_or_primary,human,indirect_contact,30000.0,cells/well,dmem_fcs10,dmem,dmem_fcs10,dmem,,,16.0,,72.0,hours,37.0,celsius,5.0,humidified,,,,,,,,,,,78.4791965566714,toxic,,,,,
15,6,3hb,,100.0,0.0,230000.0,g/mol,87000.0,,2.6436781609195403,,,,,,,,,,,yes,pdmaema,66.6,%w/w_of_total_dry_mass,formulation_aid,,0.0,,not_applicable,,0.0,,not_applicable,33.4,,,mtt,metabolic_activity,hek293,other_or_primary,human,indirect_contact,30000.0,cells/well,dmem_fcs10,dmem,dmem_fcs10,dmem,,,32.0,,72.0,hours,37.0,celsius,5.0,humidified,,,,,,,,,,,84.93543758967,non-toxic,,,,,
15,7,3hb,,100.0,0.0,230000.0,g/mol,87000.0,,2.6436781609195403,,,,,,,,,,,yes,pdmaema,91.2,%w/w_of_total_dry_mass,formulation_aid,,0.0,,not_applicable,,0.0,,not_applicable,8.8,,,mtt,metabolic_activity,hek293,other_or_primary,human,indirect_contact,30000.0,cells/well,dmem_fcs10,dmem,dmem_fcs10,dmem,,,1.0,,72.0,hours,37.0,celsius,5.0,humidified,,,,,,,,,,,63.4146341463414,toxic,,,,,
15,8,3hb,,100.0,0.0,230000.0,g/mol,87000.0,,2.6436781609195403,,,,,,,,,,,yes,pdmaema,91.2,%w/w_of_total_dry_mass,formulation_aid,,0.0,,not_applicable,,0.0,,not_applicable,8.8,,,mtt,metabolic_activity,hek293,other_or_primary,human,indirect_contact,30000.0,cells/well,dmem_fcs10,dmem,dmem_fcs10,dmem,,,2.0,,72.0,hours,37.0,celsius,5.0,humidified,,,,,,,,,,,60.2582496413199,toxic,,,,,
15,9,3hb,,100.0,0.0,230000.0,g/mol,87000.0,,2.6436781609195403,,,,,,,,,,,yes,pdmaema,91.2,%w/w_of_total_dry_mass,formulation_aid,,0.0,,not_applicable,,0.0,,not_applicable,8.8,,,mtt,metabolic_activity,hek293,other_or_primary,human,indirect_contact,30000.0,cells/well,dmem_fcs10,dmem,dmem_fcs10,dmem,,,4.0,,72.0,hours,37.0,celsius,5.0,humidified,,,,,,,,,,,62.9842180774749,toxic,,,,,
15,10,3hb,,100.0,0.0,230000.0,g/mol,87000.0,,2.6436781609195403,,,,,,,,,,,yes,pdmaema,91.2,%w/w_of_total_dry_mass,formulation_aid,,0.0,,not_applicable,,0.0,,not_applicable,8.8,,,mtt,metabolic_activity,hek293,other_or_primary,human,indirect_contact,30000.0,cells/well,dmem_fcs10,dmem,dmem_fcs10,dmem,,,8.0,,72.0,hours,37.0,celsius,5.0,humidified,,,,,,,,,,,62.9842180774749,toxic,,,,,
15,11,3hb,,100.0,0.0,230000.0,g/mol,87000.0,,2.6436781609195403,,,,,,,,,,,yes,pdmaema,91.2,%w/w_of_total_dry_mass,formulation_aid,,0.0,,not_applicable,,0.0,,not_applicable,8.8,,,mtt,metabolic_activity,hek293,other_or_primary,human,indirect_contact,30000.0,cells/well,dmem_fcs10,dmem,dmem_fcs10,dmem,,,16.0,,72.0,hours,37.0,celsius,5.0,humidified,,,,,,,,,,,77.1879483500717,toxic,,,,,
15,12,3hb,,100.0,0.0,230000.0,g/mol,87000.0,,2.6436781609195403,,,,,,,,,,,yes,pdmaema,91.2,%w/w_of_total_dry_mass,formulation_aid,,0.0,,not_applicable,,0.0,,not_applicable,8.8,,,mtt,metabolic_activity,hek293,other_or_primary,human,indirect_contact,30000.0,cells/well,dmem_fcs10,dmem,dmem_fcs10,dmem,,,32.0,,72.0,hours,37.0,celsius,5.0,humidified,,,,,,,,,,,78.909612625538,toxic,,,,,
16,1,3hb,,100.0,0.0,,,,,0.278,nanoparticle,particulate,,,,,123.8,nm,,,yes,phosphatidylcholine,70.0,%w/w_of_total_dry_mass,formulation_aid,cholesterol,10.0,,stabilizer,,0.0,,not_applicable,20.0,,,mtt,metabolic_activity,hek293,other_or_primary,human,direct_contact,25000.0,cells/well,kgm_gold_penicillin_streptomycin_amphotericin_b,other_or_specialised,,,,,,,,,,,,,,,,,,,,,,,69.9630996309963,toxic,,,,,
16,2,3hb,,100.0,0.0,,,,,0.278,nanoparticle,particulate,,,,,123.8,nm,,,yes,phosphatidylcholine,70.0,%w/w_of_total_dry_mass,formulation_aid,cholesterol,10.0,,stabilizer,,0.0,,not_applicable,20.0,,,mtt,metabolic_activity,hek293,other_or_primary,human,direct_contact,25000.0,cells/well,kgm_gold_penicillin_streptomycin_amphotericin_b,other_or_specialised,,,,,,,,,,,,,,,,,,,,,,,76.1623616236162,toxic,,,,,
16,3,3hb,,100.0,0.0,,,,,0.278,nanoparticle,particulate,,,,,123.8,nm,,,yes,phosphatidylcholine,70.0,%w/w_of_total_dry_mass,formulation_aid,cholesterol,10.0,,stabilizer,,0.0,,not_applicable,20.0,,,mtt,metabolic_activity,hek293,other_or_primary,human,direct_contact,25000.0,cells/well,kgm_gold_penicillin_streptomycin_amphotericin_b,other_or_specialised,,,,,,,,,,,,,,,,,,,,,,,85.239852398524,non-toxic,,,,,
16,4,3hb,,100.0,0.0,,,,,0.278,nanoparticle,particulate,,,,,123.8,nm,,,yes,phosphatidylcholine,70.0,%w/w_of_total_dry_mass,formulation_aid,cholesterol,10.0,,stabilizer,,0.0,,not_applicable,20.0,,,mtt,metabolic_activity,hek293,other_or_primary,human,direct_contact,25000.0,cells/well,kgm_gold_penicillin_streptomycin_amphotericin_b,other_or_specialised,,,,,,,,,,,,,,,,,,,,,,,73.055350553505,toxic,,,,,
16,5,3hb,,100.0,0.0,,,,,0.278,nanoparticle,particulate,,,,,123.8,nm,,,yes,phosphatidylcholine,70.0,%w/w_of_total_dry_mass,formulation_aid,cholesterol,10.0,,stabilizer,,0.0,,not_applicable,20.0,,,mtt,metabolic_activity,hek293,other_or_primary,human,direct_contact,25000.0,cells/well,kgm_gold_penicillin_streptomycin_amphotericin_b,other_or_specialised,,,,,,,,,,,,,,,,,,,,,,,69.520295202952,toxic,,,,,
16,6,3hb,,100.0,0.0,,,,,0.278,nanoparticle,particulate,,,,,123.8,nm,,,yes,phosphatidylcholine,70.0,%w/w_of_total_dry_mass,formulation_aid,cholesterol,10.0,,stabilizer,,0.0,,not_applicable,20.0,,,mtt,metabolic_activity,hek293,other_or_primary,human,direct_contact,25000.0,cells/well,kgm_gold_penicillin_streptomycin_amphotericin_b,other_or_specialised,,,,,,,,,,,,,,,,,,,,,,,60.0,toxic,,,,,
16,7,3hb,,100.0,0.0,,,,,0.278,nanoparticle,particulate,,,,,123.8,nm,,,yes,phosphatidylcholine,70.0,%w/w_of_total_dry_mass,formulation_aid,cholesterol,10.0,,stabilizer,,0.0,,not_applicable,20.0,,,mtt,metabolic_activity,hek293,other_or_primary,human,direct_contact,25000.0,cells/well,kgm_gold_penicillin_streptomycin_amphotericin_b,other_or_specialised,,,,,,,,,,,,,,,,,,,,,,,54.0221402214022,toxic,,,,,
16,8,3hb,,100.0,0.0,,,,,0.278,nanoparticle,particulate,,,,,123.8,nm,,,yes,phosphatidylcholine,70.0,%w/w_of_total_dry_mass,formulation_aid,cholesterol,10.0,,stabilizer,,0.0,,not_applicable,20.0,,,alamar_blue,metabolic_activity,hacat,other_or_primary,human,direct_contact,25000.0,cells/well,dmem_10%_fbs_+_1%_l-glutamine_+_1%_pen/strep,dmem,,,,,,,,,,,,,,,,,,,,,,,97.4664679582712,non-toxic,,,,,
16,9,3hb,,100.0,0.0,,,,,0.278,nanoparticle,particulate,,,,,123.8,nm,,,yes,phosphatidylcholine,70.0,%w/w_of_total_dry_mass,formulation_aid,cholesterol,10.0,,stabilizer,,0.0,,not_applicable,20.0,,,alamar_blue,metabolic_activity,hacat,other_or_primary,human,direct_contact,25000.0,cells/well,dmem_10%_fbs_+_1%_l-glutamine_+_1%_pen/strep,dmem,,,,,,,,,,,,,,,,,,,,,,,93.8897168405365,non-toxic,,,,,
16,10,3hb,,100.0,0.0,,,,,0.278,nanoparticle,particulate,,,,,123.8,nm,,,yes,phosphatidylcholine,70.0,%w/w_of_total_dry_mass,formulation_aid,cholesterol,10.0,,stabilizer,,0.0,,not_applicable,20.0,,,alamar_blue,metabolic_activity,hacat,other_or_primary,human,direct_contact,25000.0,cells/well,dmem_10%_fbs_+_1%_l-glutamine_+_1%_pen/strep,dmem,,,,,,,,,,,,,,,,,,,,,,,92.6378539493293,non-toxic,,,,,
16,11,3hb,,100.0,0.0,,,,,0.278,nanoparticle,particulate,,,,,123.8,nm,,,yes,phosphatidylcholine,70.0,%w/w_of_total_dry_mass,formulation_aid,cholesterol,10.0,,stabilizer,,0.0,,not_applicable,20.0,,,alamar_blue,metabolic_activity,hacat,other_or_primary,human,direct_contact,25000.0,cells/well,dmem_10%_fbs_+_1%_l-glutamine_+_1%_pen/strep,dmem,,,,,,,,,,,,,,,,,,,,,,,90.3129657228017,non-toxic,,,,,
16,12,3hb,,100.0,0.0,,,,,0.278,nanoparticle,particulate,,,,,123.8,nm,,,yes,phosphatidylcholine,70.0,%w/w_of_total_dry_mass,formulation_aid,cholesterol,10.0,,stabilizer,,0.0,,not_applicable,20.0,,,alamar_blue,metabolic_activity,hacat,other_or_primary,human,direct_contact,25000.0,cells/well,dmem_10%_fbs_+_1%_l-glutamine_+_1%_pen/strep,dmem,,,,,,,,,,,,,,,,,,,,,,,85.3055141579731,non-toxic,,,,,
16,13,3hb,,100.0,0.0,,,,,0.278,nanoparticle,particulate,,,,,123.8,nm,,,yes,phosphatidylcholine,70.0,%w/w_of_total_dry_mass,formulation_aid,cholesterol,10.0,,stabilizer,,0.0,,not_applicable,20.0,,,alamar_blue,metabolic_activity,hacat,other_or_primary,human,direct_contact,25000.0,cells/well,dmem_10%_fbs_+_1%_l-glutamine_+_1%_pen/strep,dmem,,,,,,,,,,,,,,,,,,,,,,,80.655737704918,non-toxic,,,,,
16,14,3hb,,100.0,0.0,,,,,0.278,nanoparticle,particulate,,,,,123.8,nm,,,yes,phosphatidylcholine,70.0,%w/w_of_total_dry_mass,formulation_aid,cholesterol,10.0,,stabilizer,,0.0,,not_applicable,20.0,,,alamar_blue,metabolic_activity,hacat,other_or_primary,human,direct_contact,25000.0,cells/well,dmem_10%_fbs_+_1%_l-glutamine_+_1%_pen/strep,dmem,,,,,,,,,,,,,,,,,,,,,,,66.7064083457526,toxic,,,,,
17,1,3hb,3hv,90.2,9.8,273000.0,,,,,microsphere,particulate,,,,,30.0,μm,,,yes,pcl,10.0,%w/w_of_total_dry_mass,functional_or_targeting,,0.0,,not_applicable,,0.0,,not_applicable,90.0,,,mtt,metabolic_activity,mouse_melanoma_b_16,other_or_primary,mouse,indirect_contact,5000.0,cells/well,dmem_10fbs_l_glutamine_penicillin_streptomycin,dmem,dmem_10fbs_l_glutamine_penicillin_streptomycin,dmem,819.0,mg/l,1.0,,48.0,hours,37.0,celsius,5.0,humidified,,,,,,,,,,,66.86363528188599,toxic,,,,,
17,2,3hb,3hv,90.2,9.8,23000.0,,,,,microsphere,particulate,,,,,30.0,μm,,,yes,pcl,20.0,%w/w_of_total_dry_mass,functional_or_targeting,,0.0,,not_applicable,,0.0,,not_applicable,80.0,,,mtt,metabolic_activity,mouse_melanoma_b_16,other_or_primary,mouse,indirect_contact,5000.0,cells/well,dmem_10fbs_l_glutamine_penicillin_streptomycin,dmem,dmem_10fbs_l_glutamine_penicillin_streptomycin,dmem,69.0,mg/l,1.0,,48.0,hours,37.0,celsius,5.0,humidified,,,,,,,,,,,61.7499989921397,toxic,,,,,
17,3,3hb,3hv,90.2,9.8,23000.0,,,,,microsphere,particulate,,,,,30.0,μm,,,yes,pcl,10.0,%w/w_of_total_dry_mass,functional_or_targeting,,0.0,,not_applicable,,0.0,,not_applicable,90.0,,,mtt,metabolic_activity,mouse_melanoma_b_16,other_or_primary,mouse,indirect_contact,5000.0,cells/well,dmem_10fbs_l_glutamine_penicillin_streptomycin,dmem,dmem_10fbs_l_glutamine_penicillin_streptomycin,dmem,69.0,mg/l,1.0,,48.0,hours,37.0,celsius,5.0,humidified,,,,,,,,,,,69.9999978325585,toxic,,,,,
17,4,3hb,3hv,90.2,9.8,273000.0,,,,,microsphere,particulate,,,,,30.0,μm,,,yes,pcl,10.0,%w/w_of_total_dry_mass,functional_or_targeting,,0.0,,not_applicable,,0.0,,not_applicable,90.0,,,mtt,metabolic_activity,mouse_melanoma_b_16,other_or_primary,mouse,indirect_contact,5000.0,cells/well,dmem_10fbs_l_glutamine_penicillin_streptomycin,dmem,dmem_10fbs_l_glutamine_penicillin_streptomycin,dmem,819.0,mg/l,5.0,,48.0,hours,37.0,celsius,5.0,humidified,,,,,,,,,,,88.8863617162075,non-toxic,,,,,
17,5,3hb,3hv,90.2,9.8,23000.0,,,,,microsphere,particulate,,,,,30.0,μm,,,yes,pcl,20.0,%w/w_of_total_dry_mass,functional_or_targeting,,0.0,,not_applicable,,0.0,,not_applicable,80.0,,,mtt,metabolic_activity,mouse_melanoma_b_16,other_or_primary,mouse,indirect_contact,5000.0,cells/well,dmem_10fbs_l_glutamine_penicillin_streptomycin,dmem,dmem_10fbs_l_glutamine_penicillin_streptomycin,dmem,69.0,mg/l,5.0,,48.0,hours,37.0,celsius,5.0,humidified,,,,,,,,,,,77.6363618787656,toxic,,,,,
17,6,3hb,3hv,90.2,9.8,23000.0,,,,,microsphere,particulate,,,,,30.0,μm,,,yes,pcl,10.0,%w/w_of_total_dry_mass,functional_or_targeting,,0.0,,not_applicable,,0.0,,not_applicable,90.0,,,mtt,metabolic_activity,mouse_melanoma_b_16,other_or_primary,mouse,indirect_contact,5000.0,cells/well,dmem_10fbs_l_glutamine_penicillin_streptomycin,dmem,dmem_10fbs_l_glutamine_penicillin_streptomycin,dmem,69.0,mg/l,5.0,,48.0,hours,37.0,celsius,5.0,humidified,,,,,,,,,,,72.7272705204231,toxic,,,,,
17,7,3hb,3hv,90.2,9.8,273000.0,,,,,microsphere,particulate,,,,,30.0,μm,,,yes,pcl,10.0,%w/w_of_total_dry_mass,functional_or_targeting,,0.0,,not_applicable,,0.0,,not_applicable,90.0,,,mtt,metabolic_activity,mouse_melanoma_b_16,other_or_primary,mouse,indirect_contact,5000.0,cells/well,dmem_10fbs_l_glutamine_penicillin_streptomycin,dmem,dmem_10fbs_l_glutamine_penicillin_streptomycin,dmem,819.0,mg/l,10.0,,48.0,hours,37.0,celsius,5.0,humidified,,,,,,,,,,,89.8409081973321,non-toxic,,,,,
17,8,3hb,3hv,90.2,9.8,23000.0,,,,,microsphere,particulate,,,,,30.0,μm,,,yes,pcl,20.0,%w/w_of_total_dry_mass,functional_or_targeting,,0.0,,not_applicable,,0.0,,not_applicable,80.0,,,mtt,metabolic_activity,mouse_melanoma_b_16,other_or_primary,mouse,indirect_contact,5000.0,cells/well,dmem_10fbs_l_glutamine_penicillin_streptomycin,dmem,dmem_10fbs_l_glutamine_penicillin_streptomycin,dmem,69.0,mg/l,10.0,,48.0,hours,37.0,celsius,5.0,humidified,,,,,,,,,,,79.8181805492433,toxic,,,,,
17,9,3hb,3hv,90.2,9.8,23000.0,,,,,microsphere,particulate,,,,,30.0,μm,,,yes,pcl,10.0,%w/w_of_total_dry_mass,functional_or_targeting,,0.0,,not_applicable,,0.0,,not_applicable,90.0,,,mtt,metabolic_activity,mouse_melanoma_b_16,other_or_primary,mouse,indirect_contact,5000.0,cells/well,dmem_10fbs_l_glutamine_penicillin_streptomycin,dmem,dmem_10fbs_l_glutamine_penicillin_streptomycin,dmem,69.0,mg/l,10.0,,48.0,hours,37.0,celsius,5.0,humidified,,,,,,,,,,,78.9999982226979,toxic,,,,,
18,1,3hb,,100.0,0.0,3100.0,g/mol,,,,nanoparticle,particulate,,,,,20.0,nm,,,yes,pmla,52.0,%w/w_of_total_dry_mass,formulation_aid,,0.0,,not_applicable,,0.0,,not_applicable,48.0,,,mtt,metabolic_activity,heparg_progenitors,other_or_primary,human,,,,williams_e+suppl,other_or_specialised,,,170.0,mg/l,,,24.0,hours,37.0,celsius,5.0,,,,,,,,,,,,86.0,non-toxic,,,,,
18,2,3hb,,100.0,0.0,3100.0,g/mol,,,,nanoparticle,particulate,,,,,20.0,nm,,,yes,pmla,52.0,%w/w_of_total_dry_mass,formulation_aid,,0.0,,not_applicable,,0.0,,not_applicable,48.0,,,mtt,metabolic_activity,heparg_progenitors,other_or_primary,human,,,,williams_e+suppl,other_or_specialised,,,170.0,mg/l,,,48.0,hours,37.0,celsius,5.0,,,,,,,,,,,,42.0,toxic,,,,,
18,3,3hb,,100.0,0.0,3100.0,g/mol,,,,nanoparticle,particulate,,,,,20.0,nm,,,yes,pmla,52.0,%w/w_of_total_dry_mass,formulation_aid,,0.0,,not_applicable,,0.0,,not_applicable,48.0,,,mtt,metabolic_activity,heparg_progenitors,other_or_primary,human,,,,williams_e+suppl,other_or_specialised,,,85.25,mg/l,,,336.0,hours,37.0,celsius,5.0,,,,,,,,,,,,85.0,non-toxic,,,,,
18,4,3hb,,100.0,0.0,3100.0,g/mol,,,,nanoparticle,particulate,,,,,20.0,nm,,,yes,pmla,52.0,%w/w_of_total_dry_mass,formulation_aid,,0.0,,not_applicable,,0.0,,not_applicable,48.0,,,mtt,metabolic_activity,heparg_hepatocytes,other_or_primary,human,,,,williams_e+suppl,other_or_specialised,,,170.0,mg/l,,,24.0,hours,37.0,celsius,5.0,,,,,,,,,,,,99.625468164794,non-toxic,,,,,
18,5,3hb,,100.0,0.0,3100.0,g/mol,,,,nanoparticle,particulate,,,,,20.0,nm,,,yes,pmla,52.0,%w/w_of_total_dry_mass,formulation_aid,,0.0,,not_applicable,,0.0,,not_applicable,48.0,,,mtt,metabolic_activity,heparg_hepatocytes,other_or_primary,human,,,,williams_e+suppl,other_or_specialised,,,170.0,mg/l,,,48.0,hours,37.0,celsius,5.0,,,,,,,,,,,,65.9176029962547,toxic,,,,,
18,6,3hb,,100.0,0.0,3100.0,g/mol,,,,nanoparticle,particulate,,,,,20.0,nm,,,yes,pmla,52.0,%w/w_of_total_dry_mass,formulation_aid,,0.0,,not_applicable,,0.0,,not_applicable,48.0,,,mtt,metabolic_activity,heparg_hepatocytes,other_or_primary,human,,,,williams_e+suppl,other_or_specialised,,,85.25,mg/l,,,336.0,hours,37.0,celsius,5.0,,,,,,,,,,,,58.0,toxic,,,,,
18,7,3hb,,100.0,0.0,3100.0,g/mol,,,,nanoparticle,particulate,,,,,20.0,nm,,,yes,pmla,52.0,%w/w_of_total_dry_mass,formulation_aid,,0.0,,not_applicable,,0.0,,not_applicable,48.0,,,mtt,metabolic_activity,sk_mel_28_melanoma_cells,other_or_primary,human,,,,rpmi,rpmi_or_hams,,,42.78,mg/l,,,24.0,hours,37.0,celsius,5.0,,,,,,,,,,,,84.4106463878327,non-toxic,,,,,
18,8,3hb,,100.0,0.0,3100.0,g/mol,,,,nanoparticle,particulate,,,,,20.0,nm,,,yes,pmla,52.0,%w/w_of_total_dry_mass,formulation_aid,,0.0,,not_applicable,,0.0,,not_applicable,48.0,,,mtt,metabolic_activity,sk_mel_28_melanoma_cells,other_or_primary,human,,,,rpmi,rpmi_or_hams,,,42.78,mg/l,,,48.0,hours,37.0,celsius,5.0,,,,,,,,,,,,76.9961977186311,toxic,,,,,
19,1,3hb,3hv,92.0,8.0,71000.0,g/mol,,,,nanoparticle,particulate,,,,,84.75,nm,,,yes,sds,2.5,%w/w_of_total_dry_mass,formulation_aid,,0.0,,not_applicable,,0.0,,not_applicable,97.5,,,trypan_blue,membrane_integrity,mg63,other_or_primary,human,direct_contact,19000.0,cells/well,87_dmem_10fbs_1neaa_1sodium_pyruvate_1penicillin-streptomycin,dmem,,,1000.0,mg/l,,,168.0,hours,37.0,celsius,5.0,humidified,,,,,,,,,,,,,0.0238,1/hours,,,
19,2,3hb,3hv,92.0,8.0,71000.0,g/mol,,,,nanoparticle,particulate,,,,,84.75,nm,,,yes,sds,2.5,%w/w_of_total_dry_mass,formulation_aid,,0.0,,not_applicable,,0.0,,not_applicable,97.5,,,trypan_blue,membrane_integrity,mg63,other_or_primary,human,direct_contact,19000.0,cells/well,87_dmem_10fbs_1neaa_1sodium_pyruvate_1penicillin-streptomycin,dmem,,,2500.0,mg/l,,,168.0,hours,37.0,celsius,5.0,humidified,,,,,,,,,,,,,0.0226,1/hours,,,
20,1,3hb,3hv,89.5,10.5,,,,,,microsphere,particulate,,,,,2.46,μm,,,no,,0.0,,not_applicable,,0.0,,not_applicable,,0.0,,not_applicable,100.0,,,diic1_5,other_endpoint,jurkat,immune,human,direct_contact,100000.0,cells/well,rpmi-1640,rpmi_or_hams,rpmi-1640,rpmi_or_hams,500.0,mg/l,,,48.0,hours,37.0,celsius,5.0,humidified,,,,,,,,,,3460.0,76.66,toxic,,,,,
20,2,3hb,3hv,89.5,10.5,,,,,,microsphere,particulate,,,,,2.46,μm,,,no,,0.0,,not_applicable,,0.0,,not_applicable,,0.0,,not_applicable,100.0,,,diic1_5,other_endpoint,jurkat,immune,human,direct_contact,100000.0,cells/well,rpmi-1640,rpmi_or_hams,rpmi-1640,rpmi_or_hams,1000.0,mg/l,,,48.0,hours,37.0,celsius,5.0,humidified,,,,,,,,,,1644.0,74.44,toxic,,,,,
20,3,3hb,3hv,89.5,10.5,,,,,,microsphere,particulate,,,,,2.46,μm,,,no,,0.0,,not_applicable,,0.0,,not_applicable,,0.0,,not_applicable,100.0,,,diic1_5,other_endpoint,jurkat,immune,human,direct_contact,100000.0,cells/well,rpmi-1640,rpmi_or_hams,rpmi-1640,rpmi_or_hams,1500.0,mg/l,,,48.0,hours,37.0,celsius,5.0,humidified,,,,,,,,,,1271.0,72.96,toxic,,,,,
20,4,3hb,3hv,89.5,10.5,,,,,,microsphere,particulate,,,,,2.46,μm,,,no,,0.0,,not_applicable,,0.0,,not_applicable,,0.0,,not_applicable,100.0,,,diic1_5,other_endpoint,jurkat,immune,human,direct_contact,100000.0,cells/well,rpmi-1640,rpmi_or_hams,rpmi-1640,rpmi_or_hams,2000.0,mg/l,,,48.0,hours,37.0,celsius,5.0,humidified,,,,,,,,,,710.0,71.11,toxic,,,,,
20,5,3hb,3hv,89.5,10.5,,,,,,microsphere,particulate,,,,,2.46,μm,,,no,,0.0,,not_applicable,,0.0,,not_applicable,,0.0,,not_applicable,100.0,,,diic1_5,other_endpoint,ht_29_cells,epithelial_cancer,human,direct_contact,100000.0,cells/well,mccoys_5a+10_fcs,mem_family,rpmi-1640,rpmi_or_hams,500.0,mg/l,,,24.0,hours,37.0,celsius,5.0,humidified,,,,,,,,,,,82.9,non-toxic,,,,,
20,6,3hb,3hv,89.5,10.5,,,,,,microsphere,particulate,,,,,2.46,μm,,,yes,spions,12.5,%w/w_of_total_dry_mass,structural_or_mechanical,,0.0,,not_applicable,,0.0,,not_applicable,87.5,,,diic1_5,other_endpoint,jurkat,immune,human,direct_contact,100000.0,cells/well,rpmi-1640,rpmi_or_hams,rpmi-1640,rpmi_or_hams,1000.0,mg/l,,,48.0,hours,37.0,celsius,5.0,humidified,,,,,,,,,,3570.0,77.4,toxic,,,,,
20,7,3hb,3hv,89.5,10.5,,,,,,microsphere,particulate,,,,,2.46,μm,,,yes,spions,12.5,%w/w_of_total_dry_mass,structural_or_mechanical,,0.0,,not_applicable,,0.0,,not_applicable,87.5,,,diic1_5,other_endpoint,jurkat,immune,human,direct_contact,100000.0,cells/well,rpmi-1640,rpmi_or_hams,rpmi-1640,rpmi_or_hams,2000.0,mg/l,,,48.0,hours,37.0,celsius,5.0,humidified,,,,,,,,,,1589.0,75.55,toxic,,,,,
20,8,3hb,3hv,89.5,10.5,,,,,,microsphere,particulate,,,,,2.46,μm,,,yes,spions,12.5,%w/w_of_total_dry_mass,structural_or_mechanical,,0.0,,not_applicable,,0.0,,not_applicable,87.5,,,diic1_5,other_endpoint,jurkat,immune,human,direct_contact,100000.0,cells/well,rpmi-1640,rpmi_or_hams,rpmi-1640,rpmi_or_hams,100.0,mg/l,,,48.0,hours,37.0,celsius,5.0,humidified,,,,,,,,,,1046.0,71.85,toxic,,,,,
20,9,3hb,3hv,89.5,10.5,,,,,,microsphere,particulate,,,,,2.46,μm,,,yes,spions,12.5,%w/w_of_total_dry_mass,structural_or_mechanical,,0.0,,not_applicable,,0.0,,not_applicable,87.5,,,diic1_5,other_endpoint,jurkat,immune,human,direct_contact,100000.0,cells/well,rpmi-1640,rpmi_or_hams,rpmi-1640,rpmi_or_hams,250.0,mg/l,,,48.0,hours,37.0,celsius,5.0,humidified,,,,,,,,,,915.0,75.18,toxic,,,,,
20,10,3hb,3hv,89.5,10.5,,,,,,microsphere,particulate,,,,,2.46,μm,,,yes,spions,12.5,%w/w_of_total_dry_mass,structural_or_mechanical,,0.0,,not_applicable,,0.0,,not_applicable,87.5,,,diic1_5,other_endpoint,ht_29_cells,epithelial_cancer,human,direct_contact,100000.0,cells/well,mccoys_5a+10_fcs,mem_family,rpmi-1640,rpmi_or_hams,500.0,mg/l,,,24.0,hours,37.0,celsius,5.0,humidified,,,,,,,,,,,94.92,non-toxic,,,,,
20,11,3hb,3hv,89.5,10.5,,,,,,microsphere,particulate,,,,,2.46,μm,,,yes,spions,20.3,%w/w_of_total_dry_mass,structural_or_mechanical,,0.0,,not_applicable,,0.0,,not_applicable,79.7,,,diic1_5,other_endpoint,jurkat,immune,human,direct_contact,100000.0,cells/well,rpmi-1640,rpmi_or_hams,rpmi-1640,rpmi_or_hams,1000.0,mg/l,,,48.0,hours,37.0,celsius,5.0,humidified,,,,,,,,,,2355.0,78.15,toxic,,,,,
20,12,3hb,3hv,89.5,10.5,,,,,,microsphere,particulate,,,,,2.46,μm,,,yes,spions,20.3,%w/w_of_total_dry_mass,structural_or_mechanical,,0.0,,not_applicable,,0.0,,not_applicable,79.7,,,diic1_5,other_endpoint,jurkat,immune,human,direct_contact,100000.0,cells/well,rpmi-1640,rpmi_or_hams,rpmi-1640,rpmi_or_hams,2000.0,mg/l,,,48.0,hours,37.0,celsius,5.0,humidified,,,,,,,,,,1439.0,72.59,toxic,,,,,
20,13,3hb,3hv,89.5,10.5,,,,,,microsphere,particulate,,,,,2.46,μm,,,yes,spions,20.3,%w/w_of_total_dry_mass,structural_or_mechanical,,0.0,,not_applicable,,0.0,,not_applicable,79.7,,,diic1_5,other_endpoint,jurkat,immune,human,direct_contact,100000.0,cells/well,rpmi-1640,rpmi_or_hams,rpmi-1640,rpmi_or_hams,100.0,mg/l,,,48.0,hours,37.0,celsius,5.0,humidified,,,,,,,,,,785.0,73.33,toxic,,,,,
20,14,3hb,3hv,89.5,10.5,,,,,,microsphere,particulate,,,,,2.46,μm,,,yes,spions,20.3,%w/w_of_total_dry_mass,structural_or_mechanical,,0.0,,not_applicable,,0.0,,not_applicable,79.7,,,diic1_5,other_endpoint,jurkat,immune,human,direct_contact,100000.0,cells/well,rpmi-1640,rpmi_or_hams,rpmi-1640,rpmi_or_hams,250.0,mg/l,,,48.0,hours,37.0,celsius,5.0,humidified,,,,,,,,,,654.0,71.48,toxic,,,,,
20,15,3hb,3hv,89.5,10.5,,,,,,microsphere,particulate,,,,,2.46,μm,,,yes,spions,20.3,%w/w_of_total_dry_mass,structural_or_mechanical,,0.0,,not_applicable,,0.0,,not_applicable,79.7,,,diic1_5,other_endpoint,ht_29_cells,epithelial_cancer,human,direct_contact,100000.0,cells/well,mccoys_5a+10_fcs,mem_family,rpmi-1640,rpmi_or_hams,500.0,mg/l,,,24.0,hours,37.0,celsius,5.0,humidified,,,,,,,,,,,87.25,non-toxic,,,,,
21,1,3hb,,100.0,0.0,240000.0,g/mol,30000.0,,8.0,film,planar_bulk,22.54,,,,,,,,no,,0.0,,not_applicable,,0.0,,not_applicable,,0.0,,not_applicable,100.0,10993-5,,ldh,membrane_integrity,saos-2,other_or_primary,human,extract_test,,,dmem,dmem,dmem,dmem,,,0.0,,24.0,hours,37.0,celsius,5.0,humidified,,72.0,hours,37.0,celsius,,,0.5,cm^2/ml,,88.0597014925373,non-toxic,,,,,
21,2,3hb,,100.0,0.0,240000.0,g/mol,30000.0,,8.0,film,planar_bulk,22.54,,,,,,,,no,,0.0,,not_applicable,,0.0,,not_applicable,,0.0,,not_applicable,100.0,10993-5,,ldh,membrane_integrity,saos-2,other_or_primary,human,extract_test,,,dmem,dmem,dmem,dmem,,,1.0,,24.0,hours,37.0,celsius,5.0,humidified,,72.0,hours,37.0,celsius,,,0.5,cm^2/ml,,87.4626865671642,non-toxic,,,,,
21,3,3hb,,100.0,0.0,240000.0,g/mol,30000.0,,8.0,film,planar_bulk,22.54,,,,,,,,no,,0.0,,not_applicable,,0.0,,not_applicable,,0.0,,not_applicable,100.0,10993-5,,ldh,membrane_integrity,saos-2,other_or_primary,human,extract_test,,,dmem,dmem,dmem,dmem,,,10.0,,24.0,hours,37.0,celsius,5.0,humidified,,72.0,hours,37.0,celsius,,,0.5,cm^2/ml,,84.776119402985,non-toxic,,,,,
21,4,3hb,,100.0,0.0,240000.0,g/mol,30000.0,,8.0,film,planar_bulk,22.54,,,,,,,,no,,0.0,,not_applicable,,0.0,,not_applicable,,0.0,,not_applicable,100.0,10993-5,,ldh,membrane_integrity,saos-2,other_or_primary,human,extract_test,,,dmem,dmem,dmem,dmem,,,100.0,,24.0,hours,37.0,celsius,5.0,humidified,,72.0,hours,37.0,celsius,,,0.5,cm^2/ml,,80.5970149253731,non-toxic,,,,,
21,5,3hb,,100.0,0.0,240000.0,g/mol,30000.0,,8.0,film,planar_bulk,22.54,,,,,,,,no,,0.0,,not_applicable,,0.0,,not_applicable,,0.0,,not_applicable,100.0,10993-5,,ldh,membrane_integrity,saos-2,other_or_primary,human,extract_test,,,dmem,dmem,dmem,dmem,,,1000.0,,24.0,hours,37.0,celsius,5.0,humidified,,72.0,hours,37.0,celsius,,,0.5,cm^2/ml,,81.4925373134328,non-toxic,,,,,
21,6,3hb,3hv,81.0,19.0,270000.0,g/mol,80118.6943620178,,3.37,film,planar_bulk,34.01,,,,,,,,no,,0.0,,not_applicable,,0.0,,not_applicable,,0.0,,not_applicable,100.0,10993-5,,ldh,membrane_integrity,saos-2,other_or_primary,human,extract_test,,,dmem,dmem,dmem,dmem,,,0.0,,24.0,hours,37.0,celsius,5.0,humidified,,72.0,hours,37.0,celsius,,,0.5,cm^2/ml,,105.373134328358,non-toxic,,,,,
21,7,3hb,3hv,81.0,19.0,270000.0,g/mol,80118.6943620178,,3.37,film,planar_bulk,34.01,,,,,,,,no,,0.0,,not_applicable,,0.0,,not_applicable,,0.0,,not_applicable,100.0,10993-5,,ldh,membrane_integrity,saos-2,other_or_primary,human,extract_test,,,dmem,dmem,dmem,dmem,,,1.0,,24.0,hours,37.0,celsius,5.0,humidified,,72.0,hours,37.0,celsius,,,0.5,cm^2/ml,,157.611940298507,non-toxic,,,,,
21,8,3hb,3hv,81.0,19.0,270000.0,g/mol,80118.6943620178,,3.37,film,planar_bulk,34.01,,,,,,,,no,,0.0,,not_applicable,,0.0,,not_applicable,,0.0,,not_applicable,100.0,10993-5,,ldh,membrane_integrity,saos-2,other_or_primary,human,extract_test,,,dmem,dmem,dmem,dmem,,,10.0,,24.0,hours,37.0,celsius,5.0,humidified,,72.0,hours,37.0,celsius,,,0.5,cm^2/ml,,142.089552238806,non-toxic,,,,,
21,9,3hb,3hv,81.0,19.0,270000.0,g/mol,80118.6943620178,,3.37,film,planar_bulk,34.01,,,,,,,,no,,0.0,,not_applicable,,0.0,,not_applicable,,0.0,,not_applicable,100.0,10993-5,,ldh,membrane_integrity,saos-2,other_or_primary,human,extract_test,,,dmem,dmem,dmem,dmem,,,100.0,,24.0,hours,37.0,celsius,5.0,humidified,,72.0,hours,37.0,celsius,,,0.5,cm^2/ml,,102.388059701492,non-toxic,,,,,
21,10,3hb,3hv,81.0,19.0,270000.0,g/mol,80118.6943620178,,3.37,film,planar_bulk,34.01,,,,,,,,no,,0.0,,not_applicable,,0.0,,not_applicable,,0.0,,not_applicable,100.0,10993-5,,ldh,membrane_integrity,saos-2,other_or_primary,human,extract_test,,,dmem,dmem,dmem,dmem,,,1000.0,,24.0,hours,37.0,celsius,5.0,humidified,,72.0,hours,37.0,celsius,,,0.5,cm^2/ml,,108.65671641791,non-toxic,,,,,
21,11,3hb,,100.0,0.0,240000.0,g/mol,30000.0,,8.0,film,planar_bulk,22.54,,,,,,,,yes,gentamicin_sulfate,30.0,%w/w_of_total_dry_mass,therapeutic_agent,,0.0,,not_applicable,,0.0,,not_applicable,70.0,10993-5,,ldh,membrane_integrity,saos-2,other_or_primary,human,extract_test,,,dmem,dmem,dmem,dmem,,,0.0,,24.0,hours,37.0,celsius,5.0,humidified,,72.0,hours,37.0,celsius,,,0.5,cm^2/ml,,93.7313432835821,non-toxic,,,,,
21,12,3hb,,100.0,0.0,240000.0,g/mol,30000.0,,8.0,film,planar_bulk,22.54,,,,,,,,yes,gentamicin_sulfate,30.0,%w/w_of_total_dry_mass,therapeutic_agent,,0.0,,not_applicable,,0.0,,not_applicable,70.0,10993-5,,ldh,membrane_integrity,saos-2,other_or_primary,human,extract_test,,,dmem,dmem,dmem,dmem,,,1.0,,24.0,hours,37.0,celsius,5.0,humidified,,72.0,hours,37.0,celsius,,,0.5,cm^2/ml,,113.432835820895,non-toxic,,,,,
21,13,3hb,,100.0,0.0,240000.0,g/mol,30000.0,,8.0,film,planar_bulk,22.54,,,,,,,,yes,gentamicin_sulfate,30.0,%w/w_of_total_dry_mass,therapeutic_agent,,0.0,,not_applicable,,0.0,,not_applicable,70.0,10993-5,,ldh,membrane_integrity,saos-2,other_or_primary,human,extract_test,,,dmem,dmem,dmem,dmem,,,10.0,,24.0,hours,37.0,celsius,5.0,humidified,,72.0,hours,37.0,celsius,,,0.5,cm^2/ml,,106.268656716417,non-toxic,,,,,
21,14,3hb,,100.0,0.0,240000.0,g/mol,30000.0,,8.0,film,planar_bulk,22.54,,,,,,,,yes,gentamicin_sulfate,30.0,%w/w_of_total_dry_mass,therapeutic_agent,,0.0,,not_applicable,,0.0,,not_applicable,70.0,10993-5,,ldh,membrane_integrity,saos-2,other_or_primary,human,extract_test,,,dmem,dmem,dmem,dmem,,,100.0,,24.0,hours,37.0,celsius,5.0,humidified,,72.0,hours,37.0,celsius,,,0.5,cm^2/ml,,127.462686567164,non-toxic,,,,,
21,15,3hb,,100.0,0.0,240000.0,g/mol,30000.0,,8.0,film,planar_bulk,22.54,,,,,,,,yes,gentamicin_sulfate,30.0,%w/w_of_total_dry_mass,therapeutic_agent,,0.0,,not_applicable,,0.0,,not_applicable,70.0,10993-5,,ldh,membrane_integrity,saos-2,other_or_primary,human,extract_test,,,dmem,dmem,dmem,dmem,,,1000.0,,24.0,hours,37.0,celsius,5.0,humidified,,72.0,hours,37.0,celsius,,,0.5,cm^2/ml,,115.223880597014,non-toxic,,,,,
21,16,3hb,3hv,81.0,19.0,270000.0,g/mol,80118.6943620178,,3.37,film,planar_bulk,34.01,,,,,,,,yes,gentamicin_sulfate,30.0,%w/w_of_total_dry_mass,therapeutic_agent,,0.0,,not_applicable,,0.0,,not_applicable,70.0,10993-5,,ldh,membrane_integrity,saos-2,other_or_primary,human,extract_test,,,dmem,dmem,dmem,dmem,,,0.0,,24.0,hours,37.0,celsius,5.0,humidified,,72.0,hours,37.0,celsius,,,0.5,cm^2/ml,,119.10447761194,non-toxic,,,,,
21,17,3hb,3hv,81.0,19.0,270000.0,g/mol,80118.6943620178,,3.37,film,planar_bulk,34.01,,,,,,,,yes,gentamicin_sulfate,30.0,%w/w_of_total_dry_mass,therapeutic_agent,,0.0,,not_applicable,,0.0,,not_applicable,70.0,10993-5,,ldh,membrane_integrity,saos-2,other_or_primary,human,extract_test,,,dmem,dmem,dmem,dmem,,,1.0,,24.0,hours,37.0,celsius,5.0,humidified,,72.0,hours,37.0,celsius,,,0.5,cm^2/ml,,95.5223880597015,non-toxic,,,,,
21,18,3hb,3hv,81.0,19.0,270000.0,g/mol,80118.6943620178,,3.37,film,planar_bulk,34.01,,,,,,,,yes,gentamicin_sulfate,30.0,%w/w_of_total_dry_mass,therapeutic_agent,,0.0,,not_applicable,,0.0,,not_applicable,70.0,10993-5,,ldh,membrane_integrity,saos-2,other_or_primary,human,extract_test,,,dmem,dmem,dmem,dmem,,,10.0,,24.0,hours,37.0,celsius,5.0,humidified,,72.0,hours,37.0,celsius,,,0.5,cm^2/ml,,102.388059701492,non-toxic,,,,,
21,19,3hb,3hv,81.0,19.0,270000.0,g/mol,80118.6943620178,,3.37,film,planar_bulk,34.01,,,,,,,,yes,gentamicin_sulfate,30.0,%w/w_of_total_dry_mass,therapeutic_agent,,0.0,,not_applicable,,0.0,,not_applicable,70.0,10993-5,,ldh,membrane_integrity,saos-2,other_or_primary,human,extract_test,,,dmem,dmem,dmem,dmem,,,100.0,,24.0,hours,37.0,celsius,5.0,humidified,,72.0,hours,37.0,celsius,,,0.5,cm^2/ml,,91.3432835820895,non-toxic,,,,,
21,20,3hb,3hv,81.0,19.0,270000.0,g/mol,80118.6943620178,,3.37,film,planar_bulk,34.01,,,,,,,,yes,gentamicin_sulfate,30.0,%w/w_of_total_dry_mass,therapeutic_agent,,0.0,,not_applicable,,0.0,,not_applicable,70.0,10993-5,,ldh,membrane_integrity,saos-2,other_or_primary,human,extract_test,,,dmem,dmem,dmem,dmem,,,1000.0,,24.0,hours,37.0,celsius,5.0,humidified,,72.0,hours,37.0,celsius,,,0.5,cm^2/ml,,82.089552238806,non-toxic,,,,,
22,1,3hb,3hv,,,,,,,,nanoparticle,particulate,,,,,,,,,yes,aza,8.5,%w/w_of_total_dry_mass,therapeutic_agent,,0.0,,not_applicable,,0.0,,not_applicable,91.5,,,mtt,metabolic_activity,jurkat,immune,human,direct_contact,7500.0,cells/well,rpmi_1640_10%_fbs_1%_ps,rpmi_or_hams,,,1250.0,mg/l,,,48.0,hours,37.0,celsius,5.0,humidified,,,,,,,,,,,13.0,toxic,,,,,
