Repository: FSL-AUA/Toxicity-models-ANIPH

ANIPH Machine Learning Models

This repository contains the machine learning workflow developed in the ANIPH project for predicting Toxicity of PHBV polymers. Models are developed for short-chain-length PHAs (sclPHAs).

Each subfolder corresponds to a specific property/material combination and contains:

Original dataset (*_updated.xlsx)

Preprocessing notebook (*_data_preprocessing.ipynb)

Cleaned dataset (*_data.csv) Dataset obtained after preprocessing (cleaning, filtering, unit harmonization, removing invalid samples).

Training and testing classification model notebook (*_pycaret.ipynb)

Final model deployment on Jaqpot notebook (*_jaqpot.ipynb)

File: sclPHA_cytotoxicity/cytotoxicity_data.csv (part 3 of 5)
study_id,instance,monomer_a,monomer_b,hb_ratio,hv_ratio,mw,mw_units,mn,mn_units,pdi,shape,shape_grouped,thickness,units_thickness,surface,surface_units,diameter,diameter_units,length,length_units,additive,additive1_name,additive1_percentage,additive1_percentage_units,additive1_use,additive2_name,additive2_percentage,additive2_percentage_units,additive2_use,additive3_name,additive3_percentage,additive3_percentage_units,additive3_use,polymer_percentage,iso,astm,assay,assay_grouped,cell_line,cell_line_grouped,cell_line_type,exposure_type,no_cells_per_well,inoculum_concentration_units,culture_medium,culture_medium_grouped,dilution_medium,dilution_medium_grouped,concentration,concentration_units,dilution,sterilization_method,incubation_time,incubation_time_units,incubation_temperature,incubation_temperature_units,co2_percentage,air,extraction_dynamics,extraction_time,units_extraction_time,extraction_temperature,units_extraction_t,extraction_medium,extraction_medium_grouped,extraction_surface_area_ratio,extraction_surface_area_ratio_units,number_of_cells_well,cell_viability_percentage,toxicity,growth_constant_μ,growth_constant_μ_units,rgr,toxicity_grade,growth_inhibition_percentage
22,2,3hb,3hv,,,,,,,,nanoparticle,particulate,,,,,,,,,yes,aza,8.5,%w/w_of_total_dry_mass,therapeutic_agent,,0.0,,not_applicable,,0.0,,not_applicable,91.5,,,mtt,metabolic_activity,jurkat,immune,human,direct_contact,7500.0,cells/well,rpmi_1640_10%_fbs_1%_ps,rpmi_or_hams,,,625.0,mg/l,,,48.0,hours,37.0,celsius,5.0,humidified,,,,,,,,,,,26.0,toxic,,,,,
22,3,3hb,3hv,,,,,,,,nanoparticle,particulate,,,,,,,,,yes,aza,8.5,%w/w_of_total_dry_mass,therapeutic_agent,,0.0,,not_applicable,,0.0,,not_applicable,91.5,,,mtt,metabolic_activity,jurkat,immune,human,direct_contact,7500.0,cells/well,rpmi_1640_10%_fbs_1%_ps,rpmi_or_hams,,,313.0,mg/l,,,48.0,hours,37.0,celsius,5.0,humidified,,,,,,,,,,,41.0,toxic,,,,,
22,4,3hb,3hv,,,,,,,,nanoparticle,particulate,,,,,,,,,yes,aza,8.5,%w/w_of_total_dry_mass,therapeutic_agent,,0.0,,not_applicable,,0.0,,not_applicable,91.5,,,mtt,metabolic_activity,jurkat,immune,human,direct_contact,7500.0,cells/well,rpmi_1640_10%_fbs_1%_ps,rpmi_or_hams,,,156.0,mg/l,,,48.0,hours,37.0,celsius,5.0,humidified,,,,,,,,,,,48.0,toxic,,,,,
22,5,3hb,3hv,,,,,,,,nanoparticle,particulate,,,,,,,,,yes,aza,8.5,%w/w_of_total_dry_mass,therapeutic_agent,,0.0,,not_applicable,,0.0,,not_applicable,91.5,,,mtt,metabolic_activity,jurkat,immune,human,direct_contact,7500.0,cells/well,rpmi_1640_10%_fbs_1%_ps,rpmi_or_hams,,,78.0,mg/l,,,48.0,hours,37.0,celsius,5.0,humidified,,,,,,,,,,,60.0,toxic,,,,,
22,6,3hb,3hv,,,,,,,,nanoparticle,particulate,,,,,,,,,yes,aza,8.5,%w/w_of_total_dry_mass,therapeutic_agent,,0.0,,not_applicable,,0.0,,not_applicable,91.5,,,mtt,metabolic_activity,jurkat,immune,human,direct_contact,7500.0,cells/well,rpmi_1640_10%_fbs_1%_ps,rpmi_or_hams,,,39.0,mg/l,,,48.0,hours,37.0,celsius,5.0,humidified,,,,,,,,,,,80.0,non-toxic,,,,,
22,7,3hb,3hv,,,,,,,,nanoparticle,particulate,,,,,,,,,yes,aza,8.5,%w/w_of_total_dry_mass,therapeutic_agent,,0.0,,not_applicable,,0.0,,not_applicable,91.5,,,mtt,metabolic_activity,jurkat,immune,human,direct_contact,7500.0,cells/well,rpmi_1640_10%_fbs_1%_ps,rpmi_or_hams,,,20.0,mg/l,,,48.0,hours,37.0,celsius,5.0,humidified,,,,,,,,,,,83.0,non-toxic,,,,,
22,8,3hb,3hv,,,,,,,,nanoparticle,particulate,,,,,,,,,yes,aza,8.5,%w/w_of_total_dry_mass,therapeutic_agent,,0.0,,not_applicable,,0.0,,not_applicable,91.5,,,mtt,metabolic_activity,jurkat,immune,human,direct_contact,7500.0,cells/well,rpmi_1640_10%_fbs_1%_ps,rpmi_or_hams,,,10.0,mg/l,,,48.0,hours,37.0,celsius,5.0,humidified,,,,,,,,,,,84.0,non-toxic,,,,,
22,9,3hb,3hv,,,,,,,,nanoparticle,particulate,,,,,,,,,yes,aza,8.5,%w/w_of_total_dry_mass,therapeutic_agent,,0.0,,not_applicable,,0.0,,not_applicable,91.5,,,mtt,metabolic_activity,jurkat,immune,human,direct_contact,7500.0,cells/well,rpmi_1640_10%_fbs_1%_ps,rpmi_or_hams,,,5.0,mg/l,,,48.0,hours,37.0,celsius,5.0,humidified,,,,,,,,,,,88.0,non-toxic,,,,,
22,10,3hb,3hv,,,,,,,,nanoparticle,particulate,,,,,,,,,yes,aza,8.5,%w/w_of_total_dry_mass,therapeutic_agent,,0.0,,not_applicable,,0.0,,not_applicable,91.5,,,mtt,metabolic_activity,raji,immune,human,direct_contact,7500.0,cells/well,rpmi_1640_10%_fbs_1%_ps,rpmi_or_hams,,,1250.0,mg/l,,,48.0,hours,37.0,celsius,5.0,humidified,,,,,,,,,,,23.0,toxic,,,,,
22,11,3hb,3hv,,,,,,,,nanoparticle,particulate,,,,,,,,,yes,aza,8.5,%w/w_of_total_dry_mass,therapeutic_agent,,0.0,,not_applicable,,0.0,,not_applicable,91.5,,,mtt,metabolic_activity,raji,immune,human,direct_contact,7500.0,cells/well,rpmi_1640_10%_fbs_1%_ps,rpmi_or_hams,,,625.0,mg/l,,,48.0,hours,37.0,celsius,5.0,humidified,,,,,,,,,,,36.0,toxic,,,,,
22,12,3hb,3hv,,,,,,,,nanoparticle,particulate,,,,,,,,,yes,aza,8.5,%w/w_of_total_dry_mass,therapeutic_agent,,0.0,,not_applicable,,0.0,,not_applicable,91.5,,,mtt,metabolic_activity,raji,immune,human,direct_contact,7500.0,cells/well,rpmi_1640_10%_fbs_1%_ps,rpmi_or_hams,,,313.0,mg/l,,,48.0,hours,37.0,celsius,5.0,humidified,,,,,,,,,,,41.0,toxic,,,,,
22,13,3hb,3hv,,,,,,,,nanoparticle,particulate,,,,,,,,,yes,aza,8.5,%w/w_of_total_dry_mass,therapeutic_agent,,0.0,,not_applicable,,0.0,,not_applicable,91.5,,,mtt,metabolic_activity,raji,immune,human,direct_contact,7500.0,cells/well,rpmi_1640_10%_fbs_1%_ps,rpmi_or_hams,,,156.0,mg/l,,,48.0,hours,37.0,celsius,5.0,humidified,,,,,,,,,,,53.0,toxic,,,,,
22,14,3hb,3hv,,,,,,,,nanoparticle,particulate,,,,,,,,,yes,aza,8.5,%w/w_of_total_dry_mass,therapeutic_agent,,0.0,,not_applicable,,0.0,,not_applicable,91.5,,,mtt,metabolic_activity,raji,immune,human,direct_contact,7500.0,cells/well,rpmi_1640_10%_fbs_1%_ps,rpmi_or_hams,,,78.0,mg/l,,,48.0,hours,37.0,celsius,5.0,humidified,,,,,,,,,,,64.0,toxic,,,,,
22,15,3hb,3hv,,,,,,,,nanoparticle,particulate,,,,,,,,,yes,aza,8.5,%w/w_of_total_dry_mass,therapeutic_agent,,0.0,,not_applicable,,0.0,,not_applicable,91.5,,,mtt,metabolic_activity,raji,immune,human,direct_contact,7500.0,cells/well,rpmi_1640_10%_fbs_1%_ps,rpmi_or_hams,,,39.0,mg/l,,,48.0,hours,37.0,celsius,5.0,humidified,,,,,,,,,,,70.0,toxic,,,,,
22,16,3hb,3hv,,,,,,,,nanoparticle,particulate,,,,,,,,,yes,aza,8.5,%w/w_of_total_dry_mass,therapeutic_agent,,0.0,,not_applicable,,0.0,,not_applicable,91.5,,,mtt,metabolic_activity,raji,immune,human,direct_contact,7500.0,cells/well,rpmi_1640_10%_fbs_1%_ps,rpmi_or_hams,,,20.0,mg/l,,,48.0,hours,37.0,celsius,5.0,humidified,,,,,,,,,,,78.0,toxic,,,,,
22,17,3hb,3hv,,,,,,,,nanoparticle,particulate,,,,,,,,,yes,aza,8.5,%w/w_of_total_dry_mass,therapeutic_agent,,0.0,,not_applicable,,0.0,,not_applicable,91.5,,,mtt,metabolic_activity,raji,immune,human,direct_contact,7500.0,cells/well,rpmi_1640_10%_fbs_1%_ps,rpmi_or_hams,,,10.0,mg/l,,,48.0,hours,37.0,celsius,5.0,humidified,,,,,,,,,,,86.0,non-toxic,,,,,
22,18,3hb,3hv,,,,,,,,nanoparticle,particulate,,,,,,,,,yes,aza,8.5,%w/w_of_total_dry_mass,therapeutic_agent,,0.0,,not_applicable,,0.0,,not_applicable,91.5,,,mtt,metabolic_activity,raji,immune,human,direct_contact,7500.0,cells/well,rpmi_1640_10%_fbs_1%_ps,rpmi_or_hams,,,5.0,mg/l,,,48.0,hours,37.0,celsius,5.0,humidified,,,,,,,,,,,88.0,non-toxic,,,,,
23,1,3hb,3hv,88.0,12.0,240000.0,g/mol,1777777.7777777778,,0.135,nanoparticle,particulate,,,,,237.3,nm,,,no,,0.0,,not_applicable,,0.0,,not_applicable,,0.0,,not_applicable,100.0,,,mtt,metabolic_activity,bovine_keratocytes,other_or_primary,other_mammal,direct_contact,20000.0,cells/well,dmem_g1_f10_a5,dmem,dmem-g1-f10-a5,dmem,1000.0,mg/l,,,24.0,hours,37.0,celsius,5.0,humidified,,,,,,,,,,,75.35,toxic,,,,,
23,2,3hb,3hv,88.0,12.0,240000.0,g/mol,1777777.7777777778,,0.135,nanoparticle,particulate,,,,,237.3,nm,,,no,,0.0,,not_applicable,,0.0,,not_applicable,,0.0,,not_applicable,100.0,,,mtt,metabolic_activity,bovine_keratocytes,other_or_primary,other_mammal,direct_contact,20000.0,cells/well,dmem_g1_f10_a5,dmem,dmem-g1-f10-a5,dmem,100.0,mg/l,,,24.0,hours,37.0,celsius,5.0,humidified,,,,,,,,,,,93.18,non-toxic,,,,,
23,3,3hb,3hv,88.0,12.0,240000.0,g/mol,1777777.7777777778,,0.135,nanoparticle,particulate,,,,,237.3,nm,,,yes,hc,0.5,%w/w_of_total_dry_mass,not_applicable,,0.0,,not_applicable,,0.0,,not_applicable,99.5,,,mtt,metabolic_activity,bovine_keratocytes,other_or_primary,other_mammal,direct_contact,20000.0,cells/well,dmem_g1_f10_a5,dmem,dmem-g1-f10-a5,dmem,1000.0,mg/l,,,24.0,hours,37.0,celsius,5.0,humidified,,,,,,,,,,,67.13,toxic,,,,,
23,4,3hb,3hv,88.0,12.0,240000.0,g/mol,1777777.7777777778,,0.135,nanoparticle,particulate,,,,,237.3,nm,,,yes,hc,0.5,%w/w_of_total_dry_mass,not_applicable,,0.0,,not_applicable,,0.0,,not_applicable,99.5,,,mtt,metabolic_activity,bovine_keratocytes,other_or_primary,other_mammal,direct_contact,20000.0,cells/well,dmem_g1_f10_a5,dmem,dmem-g1-f10-a5,dmem,100.0,mg/l,,,24.0,hours,37.0,celsius,5.0,humidified,,,,,,,,,,,79.56,toxic,,,,,
24,1,3hb,3hv,94.0,6.0,44890.0,g/mol,10143.0,g/mol,4.426,nanoparticle,particulate,,,,,263.0,nm,,,yes,mpa,1.4,%w/w_of_total_dry_mass,therapeutic_agent,,0.0,,not_applicable,,0.0,,not_applicable,98.6,,,mts,metabolic_activity,calu_3,epithelial_cancer,human,direct_contact,5280.0,cells/well,dmem_10fbs_2p_pen_strep,dmem,,,75.0,mg/l,,,24.0,hours,37.0,celsius,5.0,humidified,,,,,,,,,,,114.38,non-toxic,,,,,
24,2,3hb,3hv,94.0,6.0,44890.0,g/mol,10143.0,g/mol,4.426,nanoparticle,particulate,,,,,263.0,nm,,,yes,mpa,1.4,%w/w_of_total_dry_mass,therapeutic_agent,,0.0,,not_applicable,,0.0,,not_applicable,98.6,,,mts,metabolic_activity,calu_3,epithelial_cancer,human,direct_contact,5280.0,cells/well,dmem_10fbs_2p_pen_strep,dmem,,,150.0,mg/l,,,24.0,hours,37.0,celsius,5.0,humidified,,,,,,,,,,,95.25,non-toxic,,,,,
24,3,3hb,3hv,94.0,6.0,44890.0,g/mol,10143.0,g/mol,4.426,nanoparticle,particulate,,,,,263.0,nm,,,yes,mpa,1.4,%w/w_of_total_dry_mass,therapeutic_agent,,0.0,,not_applicable,,0.0,,not_applicable,98.6,,,mts,metabolic_activity,calu_3,epithelial_cancer,human,direct_contact,5280.0,cells/well,dmem_10fbs_2p_pen_strep,dmem,,,300.0,mg/l,,,24.0,hours,37.0,celsius,5.0,humidified,,,,,,,,,,,95.45,non-toxic,,,,,
24,4,3hb,3hv,94.0,6.0,44890.0,g/mol,10143.0,g/mol,4.426,nanoparticle,particulate,,,,,263.0,nm,,,yes,mpa,1.4,%w/w_of_total_dry_mass,therapeutic_agent,,0.0,,not_applicable,,0.0,,not_applicable,98.6,,,mts,metabolic_activity,calu_3,epithelial_cancer,human,direct_contact,5280.0,cells/well,dmem_10fbs_2p_pen_strep,dmem,,,600.0,mg/l,,,24.0,hours,37.0,celsius,5.0,humidified,,,,,,,,,,,88.38,non-toxic,,,,,
25,1,3hb,3hv,89.0,11.0,,,,,,nanospheres,particulate,,,,,166.0,nm,,,yes,pva,61.3,%w/w_of_total_dry_mass,functional_or_targeting,,0.0,,not_applicable,,0.0,,not_applicable,38.7,,,mtt,metabolic_activity,l929,fibroblast,mouse,direct_contact,20000.0,cells/well,dmem_hgfps,dmem,dmem_hgfps,dmem,500.0,mg/l,,,24.0,hours,37.0,celsius,5.0,humidified,,,,,,,,,,19080.0,,,,,,,
25,2,3hb,3hv,89.0,11.0,,,,,,nanospheres,particulate,,,,,166.0,nm,,,yes,pva,61.3,%w/w_of_total_dry_mass,functional_or_targeting,,0.0,,not_applicable,,0.0,,not_applicable,38.7,,,mtt,metabolic_activity,l929,fibroblast,mouse,direct_contact,20000.0,cells/well,dmem_hgfps,dmem,dmem_hgfps,dmem,1000.0,mg/l,,,24.0,hours,37.0,celsius,5.0,humidified,,,,,,,,,,23790.0,,,,,,,
25,3,3hb,3hv,89.0,11.0,,,,,,nanospheres,particulate,,,,,426.0,nm,,,yes,pva,61.3,%w/w_of_total_dry_mass,functional_or_targeting,,0.0,,not_applicable,,0.0,,not_applicable,38.7,,,mtt,metabolic_activity,l929,fibroblast,mouse,direct_contact,20000.0,cells/well,dmem_hgfps,dmem,dmem_hgfps,dmem,500.0,mg/l,,,24.0,hours,37.0,celsius,5.0,humidified,,,,,,,,,,18570.0,,,,,,,
25,4,3hb,3hv,89.0,11.0,,,,,,nanospheres,particulate,,,,,426.0,nm,,,yes,pva,61.3,%w/w_of_total_dry_mass,functional_or_targeting,,0.0,,not_applicable,,0.0,,not_applicable,38.7,,,mtt,metabolic_activity,l929,fibroblast,mouse,direct_contact,20000.0,cells/well,dmem_hgfps,dmem,dmem_hgfps,dmem,1000.0,mg/l,,,24.0,hours,37.0,celsius,5.0,humidified,,,,,,,,,,17959.0,,,,,,,
25,5,3hb,3hv,89.0,11.0,,,,,,microspheres,particulate,,,,,1.9,μm,,,yes,pva,61.3,%w/w_of_total_dry_mass,functional_or_targeting,,0.0,,not_applicable,,0.0,,not_applicable,38.7,,,mtt,metabolic_activity,l929,fibroblast,mouse,direct_contact,20000.0,cells/well,dmem_hgfps,dmem,dmem_hgfps,dmem,500.0,mg/l,,,24.0,hours,37.0,celsius,5.0,humidified,,,,,,,,,,17760.0,,,,,,,
25,6,3hb,3hv,89.0,11.0,,,,,,microspheres,particulate,,,,,1.9,μm,,,yes,pva,61.3,%w/w_of_total_dry_mass,functional_or_targeting,,0.0,,not_applicable,,0.0,,not_applicable,38.7,,,mtt,metabolic_activity,l929,fibroblast,mouse,direct_contact,20000.0,cells/well,dmem_hgfps,dmem,dmem_hgfps,dmem,1000.0,mg/l,,,24.0,hours,37.0,celsius,5.0,humidified,,,,,,,,,,16120.0,,,,,,,
26,1,3hb,,100.0,0.0,,,59400.0,g/mol,,linear,architectured,,,,,,,,,yes,pnipaam,27.0,%w/w_of_total_dry_mass,functional_or_targeting,ppegmema,44.0,,stealth,pppgma,23.0,,hydrophobe,6.0,,,mtt,metabolic_activity,ccd_112con,other_or_primary,human,,20000.0,cells/well,not_reported,not_reported,dmem_fp,dmem,1000.0,mg/l,,,24.0,hours,37.0,celsius,5.0,humidified,,,,,,,,,,,99.0,non-toxic,,,,,
26,2,3hb,,100.0,0.0,,,59400.0,g/mol,,diblock_star,architectured,,,,,,,,,yes,pnipaam,27.0,%w/w_of_total_dry_mass,functional_or_targeting,ppegmema,44.0,,stealth,pppgma,23.0,,hydrophobe,6.0,,,mtt,metabolic_activity,ccd_112con,other_or_primary,human,,20000.0,cells/well,not_reported,not_reported,dmem_fp,dmem,500.0,mg/l,,,24.0,hours,37.0,celsius,5.0,humidified,,,,,,,,,,,113.0,non-toxic,,,,,
26,3,3hb,,100.0,0.0,,,59400.0,g/mol,,diblock_star,architectured,,,,,,,,,yes,pnipaam,27.0,%w/w_of_total_dry_mass,functional_or_targeting,ppegmema,44.0,,stealth,pppgma,23.0,,hydrophobe,6.0,,,mtt,metabolic_activity,ccd_112con,other_or_primary,human,,20000.0,cells/well,not_reported,not_reported,dmem_fp,dmem,250.0,mg/l,,,24.0,hours,37.0,celsius,5.0,humidified,,,,,,,,,,,107.0,non-toxic,,,,,
26,4,3hb,,100.0,0.0,,,59400.0,g/mol,,diblock_star,architectured,,,,,,,,,yes,pnipaam,27.0,%w/w_of_total_dry_mass,functional_or_targeting,ppegmema,44.0,,stealth,pppgma,23.0,,hydrophobe,6.0,,,mtt,metabolic_activity,ccd_112con,other_or_primary,human,,20000.0,cells/well,not_reported,not_reported,dmem_fp,dmem,125.0,mg/l,,,24.0,hours,37.0,celsius,5.0,humidified,,,,,,,,,,,122.0,non-toxic,,,,,
26,5,3hb,,100.0,0.0,,,59400.0,g/mol,,diblock_star,architectured,,,,,,,,,yes,pnipaam,27.0,%w/w_of_total_dry_mass,functional_or_targeting,ppegmema,44.0,,stealth,pppgma,23.0,,hydrophobe,6.0,,,mtt,metabolic_activity,ccd_112con,other_or_primary,human,,20000.0,cells/well,not_reported,not_reported,dmem_fp,dmem,62.5,mg/l,,,24.0,hours,37.0,celsius,5.0,humidified,,,,,,,,,,,132.0,non-toxic,,,,,
26,6,3hb,,100.0,0.0,,,59400.0,g/mol,,diblock_star,architectured,,,,,,,,,yes,pnipaam,27.0,%w/w_of_total_dry_mass,functional_or_targeting,ppegmema,44.0,,stealth,pppgma,23.0,,hydrophobe,6.0,,,mtt,metabolic_activity,ccd_112con,other_or_primary,human,,20000.0,cells/well,not_reported,not_reported,dmem_fp,dmem,31.25,mg/l,,,24.0,hours,37.0,celsius,5.0,humidified,,,,,,,,,,,129.0,non-toxic,,,,,
26,7,3hb,,100.0,0.0,,,59400.0,g/mol,,diblock_star,architectured,,,,,,,,,yes,pnipaam,28.0,%w/w_of_total_dry_mass,functional_or_targeting,ppegmema,41.0,,stealth,pppgma,21.0,,hydrophobe,10.0,,,mtt,metabolic_activity,ccd_112con,other_or_primary,human,,20000.0,cells/well,not_reported,not_reported,dmem_fp,dmem,1000.0,mg/l,,,24.0,hours,37.0,celsius,5.0,humidified,,,,,,,,,,,90.0,non-toxic,,,,,
26,8,3hb,,100.0,0.0,,,59400.0,g/mol,,diblock_star,architectured,,,,,,,,,yes,pnipaam,28.0,%w/w_of_total_dry_mass,functional_or_targeting,ppegmema,41.0,,stealth,pppgma,21.0,,hydrophobe,10.0,,,mtt,metabolic_activity,ccd_112con,other_or_primary,human,,20000.0,cells/well,not_reported,not_reported,dmem_fp,dmem,500.0,mg/l,,,24.0,hours,37.0,celsius,5.0,humidified,,,,,,,,,,,104.0,non-toxic,,,,,
26,9,3hb,,100.0,0.0,,,59400.0,g/mol,,diblock_star,architectured,,,,,,,,,yes,pnipaam,28.0,%w/w_of_total_dry_mass,functional_or_targeting,ppegmema,41.0,,stealth,pppgma,21.0,,hydrophobe,10.0,,,mtt,metabolic_activity,ccd_112con,other_or_primary,human,,20000.0,cells/well,not_reported,not_reported,dmem_fp,dmem,250.0,mg/l,,,24.0,hours,37.0,celsius,5.0,humidified,,,,,,,,,,,115.0,non-toxic,,,,,
26,10,3hb,,100.0,0.0,,,59400.0,g/mol,,diblock_star,architectured,,,,,,,,,yes,pnipaam,28.0,%w/w_of_total_dry_mass,functional_or_targeting,ppegmema,41.0,,stealth,pppgma,21.0,,hydrophobe,10.0,,,mtt,metabolic_activity,ccd_112con,other_or_primary,human,,20000.0,cells/well,not_reported,not_reported,dmem_fp,dmem,125.0,mg/l,,,24.0,hours,37.0,celsius,5.0,humidified,,,,,,,,,,,119.0,non-toxic,,,,,
26,11,3hb,,100.0,0.0,,,59400.0,g/mol,,diblock_star,architectured,,,,,,,,,yes,pnipaam,28.0,%w/w_of_total_dry_mass,functional_or_targeting,ppegmema,41.0,,stealth,pppgma,21.0,,hydrophobe,10.0,,,mtt,metabolic_activity,ccd_112con,other_or_primary,human,,20000.0,cells/well,not_reported,not_reported,dmem_fp,dmem,62.5,mg/l,,,24.0,hours,37.0,celsius,5.0,humidified,,,,,,,,,,,136.0,non-toxic,,,,,
26,12,3hb,,100.0,0.0,,,59400.0,g/mol,,diblock_star,architectured,,,,,,,,,yes,pnipaam,28.0,%w/w_of_total_dry_mass,functional_or_targeting,ppegmema,41.0,,stealth,pppgma,21.0,,hydrophobe,10.0,,,mtt,metabolic_activity,ccd_112con,other_or_primary,human,,20000.0,cells/well,not_reported,not_reported,dmem_fp,dmem,31.25,mg/l,,,24.0,hours,37.0,celsius,5.0,humidified,,,,,,,,,,,130.0,non-toxic,,,,,
26,13,3hb,,100.0,0.0,,,59400.0,g/mol,,diblock_star,architectured,,,,,,,,,yes,pnipaam,24.0,%w/w_of_total_dry_mass,functional_or_targeting,ppegmema,33.0,,stealth,pppgma,32.0,,hydrophobe,11.0,,,mtt,metabolic_activity,ccd_112con,other_or_primary,human,,20000.0,cells/well,not_reported,not_reported,dmem_fp,dmem,1000.0,mg/l,,,24.0,hours,37.0,celsius,5.0,humidified,,,,,,,,,,,73.0,toxic,,,,,
26,14,3hb,,100.0,0.0,,,59400.0,g/mol,,diblock_star,architectured,,,,,,,,,yes,pnipaam,24.0,%w/w_of_total_dry_mass,functional_or_targeting,ppegmema,33.0,,stealth,pppgma,32.0,,hydrophobe,11.0,,,mtt,metabolic_activity,ccd_112con,other_or_primary,human,,20000.0,cells/well,not_reported,not_reported,dmem_fp,dmem,500.0,mg/l,,,24.0,hours,37.0,celsius,5.0,humidified,,,,,,,,,,,109.0,non-toxic,,,,,
26,15,3hb,,100.0,0.0,,,59400.0,g/mol,,diblock_star,architectured,,,,,,,,,yes,pnipaam,24.0,%w/w_of_total_dry_mass,functional_or_targeting,ppegmema,33.0,,stealth,pppgma,32.0,,hydrophobe,11.0,,,mtt,metabolic_activity,ccd_112con,other_or_primary,human,,20000.0,cells/well,not_reported,not_reported,dmem_fp,dmem,250.0,mg/l,,,24.0,hours,37.0,celsius,5.0,humidified,,,,,,,,,,,92.0,non-toxic,,,,,
26,16,3hb,,100.0,0.0,,,59400.0,g/mol,,diblock_star,architectured,,,,,,,,,yes,pnipaam,24.0,%w/w_of_total_dry_mass,functional_or_targeting,ppegmema,33.0,,stealth,pppgma,32.0,,hydrophobe,11.0,,,mtt,metabolic_activity,ccd_112con,other_or_primary,human,,20000.0,cells/well,not_reported,not_reported,dmem_fp,dmem,125.0,mg/l,,,24.0,hours,37.0,celsius,5.0,humidified,,,,,,,,,,,113.0,non-toxic,,,,,
26,17,3hb,,100.0,0.0,,,59400.0,g/mol,,diblock_star,architectured,,,,,,,,,yes,pnipaam,24.0,%w/w_of_total_dry_mass,functional_or_targeting,ppegmema,33.0,,stealth,pppgma,32.0,,hydrophobe,11.0,,,mtt,metabolic_activity,ccd_112con,other_or_primary,human,,20000.0,cells/well,not_reported,not_reported,dmem_fp,dmem,62.5,mg/l,,,24.0,hours,37.0,celsius,5.0,humidified,,,,,,,,,,,111.0,non-toxic,,,,,
26,18,3hb,,100.0,0.0,,,59400.0,g/mol,,diblock_star,architectured,,,,,,,,,yes,pnipaam,24.0,%w/w_of_total_dry_mass,functional_or_targeting,ppegmema,33.0,,stealth,pppgma,32.0,,hydrophobe,11.0,,,mtt,metabolic_activity,ccd_112con,other_or_primary,human,,20000.0,cells/well,not_reported,not_reported,dmem_fp,dmem,31.25,mg/l,,,24.0,hours,37.0,celsius,5.0,humidified,,,,,,,,,,,116.0,non-toxic,,,,,
26,19,3hb,,100.0,0.0,,,59400.0,g/mol,,diblock_star,architectured,,,,,,,,,yes,pnipaam,20.0,%w/w_of_total_dry_mass,functional_or_targeting,ppegmema,55.0,,stealth,pppgma,14.0,,hydrophobe,11.0,,,mtt,metabolic_activity,ccd_112con,other_or_primary,human,,20000.0,cells/well,not_reported,not_reported,dmem_fp,dmem,1000.0,mg/l,,,24.0,hours,37.0,celsius,5.0,humidified,,,,,,,,,,,100.0,non-toxic,,,,,
26,20,3hb,,100.0,0.0,,,59400.0,g/mol,,diblock_star,architectured,,,,,,,,,yes,pnipaam,20.0,%w/w_of_total_dry_mass,functional_or_targeting,ppegmema,55.0,,stealth,pppgma,14.0,,hydrophobe,11.0,,,mtt,metabolic_activity,ccd_112con,other_or_primary,human,,20000.0,cells/well,not_reported,not_reported,dmem_fp,dmem,500.0,mg/l,,,24.0,hours,37.0,celsius,5.0,humidified,,,,,,,,,,,110.0,non-toxic,,,,,
26,21,3hb,,100.0,0.0,,,59400.0,g/mol,,diblock_star,architectured,,,,,,,,,yes,pnipaam,20.0,%w/w_of_total_dry_mass,functional_or_targeting,ppegmema,55.0,,stealth,pppgma,14.0,,hydrophobe,11.0,,,mtt,metabolic_activity,ccd_112con,other_or_primary,human,,20000.0,cells/well,not_reported,not_reported,dmem_fp,dmem,250.0,mg/l,,,24.0,hours,37.0,celsius,5.0,humidified,,,,,,,,,,,105.0,non-toxic,,,,,
26,22,3hb,,100.0,0.0,,,59400.0,g/mol,,diblock_star,architectured,,,,,,,,,yes,pnipaam,20.0,%w/w_of_total_dry_mass,functional_or_targeting,ppegmema,55.0,,stealth,pppgma,14.0,,hydrophobe,11.0,,,mtt,metabolic_activity,ccd_112con,other_or_primary,human,,20000.0,cells/well,not_reported,not_reported,dmem_fp,dmem,125.0,mg/l,,,24.0,hours,37.0,celsius,5.0,humidified,,,,,,,,,,,126.0,non-toxic,,,,,
26,23,3hb,,100.0,0.0,,,59400.0,g/mol,,diblock_star,architectured,,,,,,,,,yes,pnipaam,20.0,%w/w_of_total_dry_mass,functional_or_targeting,ppegmema,55.0,,stealth,pppgma,14.0,,hydrophobe,11.0,,,mtt,metabolic_activity,ccd_112con,other_or_primary,human,,20000.0,cells/well,not_reported,not_reported,dmem_fp,dmem,62.5,mg/l,,,24.0,hours,37.0,celsius,5.0,humidified,,,,,,,,,,,112.0,non-toxic,,,,,
26,24,3hb,,100.0,0.0,,,59400.0,g/mol,,diblock_star,architectured,,,,,,,,,yes,pnipaam,20.0,%w/w_of_total_dry_mass,functional_or_targeting,ppegmema,55.0,,stealth,pppgma,14.0,,hydrophobe,11.0,,,mtt,metabolic_activity,ccd_112con,other_or_primary,human,,20000.0,cells/well,not_reported,not_reported,dmem_fp,dmem,31.25,mg/l,,,24.0,hours,37.0,celsius,5.0,humidified,,,,,,,,,,,106.0,non-toxic,,,,,
26,25,3hb,,100.0,0.0,,,59400.0,g/mol,,tetra_arm_star,architectured,,,,,,,,,yes,pnipaam,23.0,%w/w_of_total_dry_mass,functional_or_targeting,ppegmema,45.0,,stealth,pppgma,24.0,,hydrophobe,8.0,,,mtt,metabolic_activity,ccd_112con,other_or_primary,human,,20000.0,cells/well,not_reported,not_reported,dmem_fp,dmem,1000.0,mg/l,,,24.0,hours,37.0,celsius,5.0,humidified,,,,,,,,,,,102.0,non-toxic,,,,,
26,26,3hb,,100.0,0.0,,,59400.0,g/mol,,tetra_arm_star,architectured,,,,,,,,,yes,pnipaam,23.0,%w/w_of_total_dry_mass,functional_or_targeting,ppegmema,45.0,,stealth,pppgma,24.0,,hydrophobe,8.0,,,mtt,metabolic_activity,ccd_112con,other_or_primary,human,,20000.0,cells/well,not_reported,not_reported,dmem_fp,dmem,500.0,mg/l,,,24.0,hours,37.0,celsius,5.0,humidified,,,,,,,,,,,113.0,non-toxic,,,,,
26,27,3hb,,100.0,0.0,,,59400.0,g/mol,,tetra_arm_star,architectured,,,,,,,,,yes,pnipaam,23.0,%w/w_of_total_dry_mass,functional_or_targeting,ppegmema,45.0,,stealth,pppgma,24.0,,hydrophobe,8.0,,,mtt,metabolic_activity,ccd_112con,other_or_primary,human,,20000.0,cells/well,not_reported,not_reported,dmem_fp,dmem,250.0,mg/l,,,24.0,hours,37.0,celsius,5.0,humidified,,,,,,,,,,,117.0,non-toxic,,,,,
26,28,3hb,,100.0,0.0,,,59400.0,g/mol,,tetra_arm_star,architectured,,,,,,,,,yes,pnipaam,23.0,%w/w_of_total_dry_mass,functional_or_targeting,ppegmema,45.0,,stealth,pppgma,24.0,,hydrophobe,8.0,,,mtt,metabolic_activity,ccd_112con,other_or_primary,human,,20000.0,cells/well,not_reported,not_reported,dmem_fp,dmem,125.0,mg/l,,,24.0,hours,37.0,celsius,5.0,humidified,,,,,,,,,,,131.0,non-toxic,,,,,
26,29,3hb,,100.0,0.0,,,59400.0,g/mol,,tetra_arm_star,architectured,,,,,,,,,yes,pnipaam,23.0,%w/w_of_total_dry_mass,functional_or_targeting,ppegmema,45.0,,stealth,pppgma,24.0,,hydrophobe,8.0,,,mtt,metabolic_activity,ccd_112con,other_or_primary,human,,20000.0,cells/well,not_reported,not_reported,dmem_fp,dmem,62.5,mg/l,,,24.0,hours,37.0,celsius,5.0,humidified,,,,,,,,,,,124.0,non-toxic,,,,,
26,30,3hb,,100.0,0.0,,,59400.0,g/mol,,tetra_arm_star,architectured,,,,,,,,,yes,pnipaam,23.0,%w/w_of_total_dry_mass,functional_or_targeting,ppegmema,45.0,,stealth,pppgma,24.0,,hydrophobe,8.0,,,mtt,metabolic_activity,ccd_112con,other_or_primary,human,,20000.0,cells/well,not_reported,not_reported,dmem_fp,dmem,31.25,mg/l,,,24.0,hours,37.0,celsius,5.0,humidified,,,,,,,,,,,91.0,non-toxic,,,,,
27,1,3hb,,100.0,0.0,,,,,,nanofibers,fibrous,,,,,4.6,μm,,,yes,vcm,16.5,%w/w_of_total_dry_mass,therapeutic_agent,,0.0,,not_applicable,,0.0,,not_applicable,83.5,,,alamar_blue,metabolic_activity,mc3t3-e1,other_or_primary,mouse,direct_contact,10000.0,cells/well,memα-gfps,mem_family,,,,,,,24.0,hours,37.0,celsius,5.0,humidified,,,,,,,,,,,92.0,non-toxic,,,,,
27,2,3hb,,100.0,0.0,,,,,,nanofibers,fibrous,,,,,4.6,μm,,,yes,vcm,16.5,%w/w_of_total_dry_mass,therapeutic_agent,,0.0,,not_applicable,,0.0,,not_applicable,83.5,,,alamar_blue,metabolic_activity,mc3t3-e1,other_or_primary,mouse,direct_contact,10000.0,cells/well,memα-gfps,mem_family,,,,,,,72.0,hours,37.0,celsius,5.0,humidified,,,,,,,,,,,100.0,non-toxic,,,,,
27,3,3hb,,100.0,0.0,,,,,,nanofibers,fibrous,,,,,4.6,μm,,,yes,vcm,16.5,%w/w_of_total_dry_mass,therapeutic_agent,,0.0,,not_applicable,,0.0,,not_applicable,83.5,,,alamar_blue,metabolic_activity,mc3t3-e1,other_or_primary,mouse,direct_contact,10000.0,cells/well,memα-gfps,mem_family,,,,,,,168.0,hours,37.0,celsius,5.0,humidified,,,,,,,,,,,82.0,non-toxic,,,,,
27,4,3hb,,100.0,0.0,,,,,,nanofibers,fibrous,,,,,4.6,μm,,,yes,vcm,22.6,%w/w_of_total_dry_mass,therapeutic_agent,caco3,16.0,,biomineralization_bioactivity_enhancement,,0.0,,not_applicable,61.4,,,alamar_blue,metabolic_activity,mc3t3-e1,other_or_primary,mouse,direct_contact,10000.0,cells/well,memα-gfps,mem_family,,,,,,,24.0,hours,37.0,celsius,5.0,humidified,,,,,,,,,,,84.0,non-toxic,,,,,
27,5,3hb,,100.0,0.0,,,,,,nanofibers,fibrous,,,,,4.6,μm,,,yes,vcm,22.6,%w/w_of_total_dry_mass,therapeutic_agent,caco3,16.0,,biomineralization_bioactivity_enhancement,,0.0,,not_applicable,61.4,,,alamar_blue,metabolic_activity,mc3t3-e1,other_or_primary,mouse,direct_contact,10000.0,cells/well,memα-gfps,mem_family,,,,,,,72.0,hours,37.0,celsius,5.0,humidified,,,,,,,,,,,91.0,non-toxic,,,,,
27,6,3hb,,100.0,0.0,,,,,,nanofibers,fibrous,,,,,4.6,μm,,,yes,vcm,22.6,%w/w_of_total_dry_mass,therapeutic_agent,caco3,16.0,,biomineralization_bioactivity_enhancement,,0.0,,not_applicable,61.4,,,alamar_blue,metabolic_activity,mc3t3-e1,other_or_primary,mouse,direct_contact,10000.0,cells/well,memα-gfps,mem_family,,,,,,,168.0,hours,37.0,celsius,5.0,humidified,,,,,,,,,,,90.0,non-toxic,,,,,
27,7,3hb,,100.0,0.0,,,,,,nanofibers,fibrous,,,,,4.6,μm,,,yes,alp,2.44,%w/w_of_total_dry_mass,therapeutic_agent,,0.0,,not_applicable,,0.0,,not_applicable,97.56,,,alamar_blue,metabolic_activity,mc3t3-e1,other_or_primary,mouse,direct_contact,10000.0,cells/well,memα-gfps,mem_family,,,,,,,24.0,hours,37.0,celsius,5.0,humidified,,,,,,,,,,,148.0,non-toxic,,,,,
27,8,3hb,,100.0,0.0,,,,,,nanofibers,fibrous,,,,,4.6,μm,,,yes,alp,2.44,%w/w_of_total_dry_mass,therapeutic_agent,,0.0,,not_applicable,,0.0,,not_applicable,97.56,,,alamar_blue,metabolic_activity,mc3t3-e1,other_or_primary,mouse,direct_contact,10000.0,cells/well,memα-gfps,mem_family,,,,,,,72.0,hours,37.0,celsius,5.0,humidified,,,,,,,,,,,150.0,non-toxic,,,,,
27,9,3hb,,100.0,0.0,,,,,,nanofibers,fibrous,,,,,4.6,μm,,,yes,alp,2.44,%w/w_of_total_dry_mass,therapeutic_agent,,0.0,,not_applicable,,0.0,,not_applicable,97.56,,,alamar_blue,metabolic_activity,mc3t3-e1,other_or_primary,mouse,direct_contact,10000.0,cells/well,memα-gfps,mem_family,,,,,,,168.0,hours,37.0,celsius,5.0,humidified,,,,,,,,,,,122.0,non-toxic,,,,,
27,10,3hb,,100.0,0.0,,,,,,nanofibers,fibrous,,,,,4.6,μm,,,yes,alp,2.0,%w/w_of_total_dry_mass,therapeutic_agent,caco3,16.0,,biomineralization_bioactivity_enhancement,,0.0,,not_applicable,82.0,,,alamar_blue,metabolic_activity,mc3t3-e1,other_or_primary,mouse,direct_contact,10000.0,cells/well,memα-gfps,mem_family,,,,,,,24.0,hours,37.0,celsius,5.0,humidified,,,,,,,,,,,127.0,non-toxic,,,,,
27,11,3hb,,100.0,0.0,,,,,,nanofibers,fibrous,,,,,4.6,μm,,,yes,alp,2.0,%w/w_of_total_dry_mass,therapeutic_agent,caco3,16.0,,biomineralization_bioactivity_enhancement,,0.0,,not_applicable,82.0,,,alamar_blue,metabolic_activity,mc3t3-e1,other_or_primary,mouse,direct_contact,10000.0,cells/well,memα-gfps,mem_family,,,,,,,72.0,hours,37.0,celsius,5.0,humidified,,,,,,,,,,,136.0,non-toxic,,,,,
27,12,3hb,,100.0,0.0,,,,,,nanofibers,fibrous,,,,,4.6,μm,,,yes,alp,2.0,%w/w_of_total_dry_mass,therapeutic_agent,caco3,16.0,,biomineralization_bioactivity_enhancement,,0.0,,not_applicable,82.0,,,alamar_blue,metabolic_activity,mc3t3-e1,other_or_primary,mouse,direct_contact,10000.0,cells/well,memα-gfps,mem_family,,,,,,,168.0,hours,37.0,celsius,5.0,humidified,,,,,,,,,,,117.0,non-toxic,,,,,
27,13,3hb,,100.0,0.0,,,,,,nanofibers,fibrous,,,,,4.6,μm,,,yes,caco3,15.0,%w/w_of_total_dry_mass,structural_or_mechanical,,0.0,,not_applicable,,0.0,,not_applicable,85.0,,,alamar_blue,metabolic_activity,mc3t3-e1,other_or_primary,mouse,direct_contact,10000.0,cells/well,memα-gfps,mem_family,,,,,,,24.0,hours,37.0,celsius,5.0,humidified,,,,,,,,,,,89.0,non-toxic,,,,,
27,14,3hb,,100.0,0.0,,,,,,nanofibers,fibrous,,,,,4.6,μm,,,yes,caco3,15.0,%w/w_of_total_dry_mass,structural_or_mechanical,,0.0,,not_applicable,,0.0,,not_applicable,85.0,,,alamar_blue,metabolic_activity,mc3t3-e1,other_or_primary,mouse,direct_contact,10000.0,cells/well,memα-gfps,mem_family,,,,,,,72.0,hours,37.0,celsius,5.0,humidified,,,,,,,,,,,89.0,non-toxic,,,,,
27,15,3hb,,100.0,0.0,,,,,,nanofibers,fibrous,,,,,4.6,μm,,,yes,caco3,15.0,%w/w_of_total_dry_mass,structural_or_mechanical,,0.0,,not_applicable,,0.0,,not_applicable,85.0,,,alamar_blue,metabolic_activity,mc3t3-e1,other_or_primary,mouse,direct_contact,10000.0,cells/well,memα-gfps,mem_family,,,,,,,168.0,hours,37.0,celsius,5.0,humidified,,,,,,,,,,,83.0,non-toxic,,,,,
27,16,3hb,,100.0,0.0,,,,,,nanofibers,fibrous,,,,,4.6,μm,,,yes,vcm,23.0,%w/w_of_total_dry_mass,therapeutic_agent,alp,2.0,,bioactive_surface_bound_enzyme,caco3,16.0,,biomineralization_bioactivity_enhancement,59.0,,,alamar_blue,metabolic_activity,mc3t3-e1,other_or_primary,mouse,direct_contact,10000.0,cells/well,memα-gfps,mem_family,,,,,,,24.0,hours,37.0,celsius,5.0,humidified,,,,,,,,,,,112.0,non-toxic,,,,,
27,17,3hb,,100.0,0.0,,,,,,nanofibers,fibrous,,,,,4.6,μm,,,yes,vcm,23.0,%w/w_of_total_dry_mass,therapeutic_agent,alp,2.0,,bioactive_surface_bound_enzyme,caco3,16.0,,biomineralization_bioactivity_enhancement,59.0,,,alamar_blue,metabolic_activity,mc3t3-e1,other_or_primary,mouse,direct_contact,10000.0,cells/well,memα-gfps,mem_family,,,,,,,72.0,hours,37.0,celsius,5.0,humidified,,,,,,,,,,,119.0,non-toxic,,,,,
27,18,3hb,,100.0,0.0,,,,,,nanofibers,fibrous,,,,,4.6,μm,,,yes,vcm,23.0,%w/w_of_total_dry_mass,therapeutic_agent,alp,2.0,,bioactive_surface_bound_enzyme,caco3,16.0,,biomineralization_bioactivity_enhancement,59.0,,,alamar_blue,metabolic_activity,mc3t3-e1,other_or_primary,mouse,direct_contact,10000.0,cells/well,memα-gfps,mem_family,,,,,,,168.0,hours,37.0,celsius,5.0,humidified,,,,,,,,,,,97.0,non-toxic,,,,,
28,1,3hb,,100.0,0.0,,,60000.0,g/mol,,micelles,particulate,,,,,121.0,nm,,,yes,pdmaema,93.98,%w/w_of_total_dry_mass,functional_or_targeting,,0.0,,not_applicable,,0.0,,not_applicable,6.02,,,mtt,metabolic_activity,hek293,other_or_primary,human,direct_contact,10000.0,cells/well,dmem_with_serum,dmem,dmem_with_serum,dmem,3.125,mg/l,,,,,37.0,celsius,5.0,humidified,,,,,,,,,,,88.1972265023112,non-toxic,,,,,
28,2,3hb,,100.0,0.0,,,60000.0,g/mol,,micelles,particulate,,,,,121.0,nm,,,yes,pdmaema,93.98,%w/w_of_total_dry_mass,functional_or_targeting,,0.0,,not_applicable,,0.0,,not_applicable,6.02,,,mtt,metabolic_activity,hek293,other_or_primary,human,direct_contact,10000.0,cells/well,dmem_with_serum,dmem,dmem_with_serum,dmem,6.25,mg/l,,,,,37.0,celsius,5.0,humidified,,,,,,,,,,,88.0123266563944,non-toxic,,,,,
28,3,3hb,,100.0,0.0,,,60000.0,g/mol,,micelles,particulate,,,,,121.0,nm,,,yes,pdmaema,93.98,%w/w_of_total_dry_mass,functional_or_targeting,,0.0,,not_applicable,,0.0,,not_applicable,6.02,,,mtt,metabolic_activity,hek293,other_or_primary,human,direct_contact,10000.0,cells/well,dmem_with_serum,dmem,dmem_with_serum,dmem,12.5,mg/l,,,,,37.0,celsius,5.0,humidified,,,,,,,,,,,81.171032357473,non-toxic,,,,,
28,4,3hb,,100.0,0.0,,,60000.0,g/mol,,micelles,particulate,,,,,121.0,nm,,,yes,pdmaema,93.98,%w/w_of_total_dry_mass,functional_or_targeting,,0.0,,not_applicable,,0.0,,not_applicable,6.02,,,mtt,metabolic_activity,hek293,other_or_primary,human,direct_contact,10000.0,cells/well,dmem_with_serum,dmem,dmem_with_serum,dmem,25.0,mg/l,,,,,37.0,celsius,5.0,humidified,,,,,,,,,,,68.7827426810477,toxic,,,,,
28,5,3hb,,100.0,0.0,,,60000.0,g/mol,,micelles,particulate,,,,,121.0,nm,,,yes,pdmaema,93.98,%w/w_of_total_dry_mass,functional_or_targeting,,0.0,,not_applicable,,0.0,,not_applicable,6.02,,,mtt,metabolic_activity,hek293,other_or_primary,human,direct_contact,10000.0,cells/well,dmem_with_serum,dmem,dmem_with_serum,dmem,50.0,mg/l,,,,,37.0,celsius,5.0,humidified,,,,,,,,,,,63.4206471494607,toxic,,,,,
28,6,3hb,,100.0,0.0,,,60000.0,g/mol,,micelles,particulate,,,,,121.0,nm,,,yes,pdmaema,93.98,%w/w_of_total_dry_mass,functional_or_targeting,,0.0,,not_applicable,,0.0,,not_applicable,6.02,,,mtt,metabolic_activity,hek293,other_or_primary,human,direct_contact,10000.0,cells/well,dmem_with_serum,dmem,dmem_with_serum,dmem,100.0,mg/l,,,,,37.0,celsius,5.0,humidified,,,,,,,,,,,56.85,toxic,,,,,
28,7,3hb,,100.0,0.0,,,60000.0,g/mol,,micelles,particulate,,,,,134.0,nm,,,yes,pdmaema,96.97,%w/w_of_total_dry_mass,functional_or_targeting,,0.0,,not_applicable,,0.0,,not_applicable,3.03,,,mtt,metabolic_activity,hek293,other_or_primary,human,direct_contact,10000.0,cells/well,dmem_with_serum,dmem,dmem_with_serum,dmem,3.125,mg/l,,,,,37.0,celsius,5.0,humidified,,,,,,,,,,,79.1371340523882,toxic,,,,,
28,8,3hb,,100.0,0.0,,,60000.0,g/mol,,micelles,particulate,,,,,134.0,nm,,,yes,pdmaema,96.97,%w/w_of_total_dry_mass,functional_or_targeting,,0.0,,not_applicable,,0.0,,not_applicable,3.03,,,mtt,metabolic_activity,hek293,other_or_primary,human,direct_contact,10000.0,cells/well,dmem_with_serum,dmem,dmem_with_serum,dmem,6.25,mg/l,,,,,37.0,celsius,5.0,humidified,,,,,,,,,,,74.6995377503852,toxic,,,,,
28,9,3hb,,100.0,0.0,,,60000.0,g/mol,,micelles,particulate,,,,,134.0,nm,,,yes,pdmaema,96.97,%w/w_of_total_dry_mass,functional_or_targeting,,0.0,,not_applicable,,0.0,,not_applicable,3.03,,,mtt,metabolic_activity,hek293,other_or_primary,human,direct_contact,10000.0,cells/well,dmem_with_serum,dmem,dmem_with_serum,dmem,12.5,mg/l,,,,,37.0,celsius,5.0,humidified,,,,,,,,,,,75.2542372881355,toxic,,,,,
28,10,3hb,,100.0,0.0,,,60000.0,g/mol,,micelles,particulate,,,,,134.0,nm,,,yes,pdmaema,96.97,%w/w_of_total_dry_mass,functional_or_targeting,,0.0,,not_applicable,,0.0,,not_applicable,3.03,,,mtt,metabolic_activity,hek293,other_or_primary,human,direct_contact,10000.0,cells/well,dmem_with_serum,dmem,dmem_with_serum,dmem,25.0,mg/l,,,,,37.0,celsius,5.0,humidified,,,,,,,,,,,64.5300462249614,toxic,,,,,
28,11,3hb,,100.0,0.0,,,60000.0,g/mol,,micelles,particulate,,,,,134.0,nm,,,yes,pdmaema,96.97,%w/w_of_total_dry_mass,functional_or_targeting,,0.0,,not_applicable,,0.0,,not_applicable,3.03,,,mtt,metabolic_activity,hek293,other_or_primary,human,direct_contact,10000.0,cells/well,dmem_with_serum,dmem,dmem_with_serum,dmem,50.0,mg/l,,,,,37.0,celsius,5.0,humidified,,,,,,,,,,,62.1263482280431,toxic,,,,,
28,12,3hb,,100.0,0.0,,,60000.0,g/mol,,micelles,particulate,,,,,134.0,nm,,,yes,pdmaema,96.97,%w/w_of_total_dry_mass,functional_or_targeting,,0.0,,not_applicable,,0.0,,not_applicable,3.03,,,mtt,metabolic_activity,hek293,other_or_primary,human,direct_contact,10000.0,cells/well,dmem_with_serum,dmem,dmem_with_serum,dmem,100.0,mg/l,,,,,37.0,celsius,5.0,humidified,,,,,,,,,,,56.0246848040022,toxic,,,,,
28,13,3hb,,100.0,0.0,,,60000.0,g/mol,,micelles,particulate,,,,,177.0,nm,,,yes,pdmaema,92.85,%w/w_of_total_dry_mass,functional_or_targeting,,0.0,,not_applicable,,0.0,,not_applicable,7.15,,,mtt,metabolic_activity,hek293,other_or_primary,human,direct_contact,10000.0,cells/well,dmem_with_serum,dmem,dmem_with_serum,dmem,3.125,mg/l,,,,,37.0,celsius,5.0,humidified,,,,,,,,,,,98.7365177195685,non-toxic,,,,,
28,14,3hb,,100.0,0.0,,,60000.0,g/mol,,micelles,particulate,,,,,177.0,nm,,,yes,pdmaema,92.85,%w/w_of_total_dry_mass,functional_or_targeting,,0.0,,not_applicable,,0.0,,not_applicable,7.15,,,mtt,metabolic_activity,hek293,other_or_primary,human,direct_contact,10000.0,cells/well,dmem_with_serum,dmem,dmem_with_serum,dmem,6.25,mg/l,,,,,37.0,celsius,5.0,humidified,,,,,,,,,,,96.3328197226502,non-toxic,,,,,
28,15,3hb,,100.0,0.0,,,60000.0,g/mol,,micelles,particulate,,,,,177.0,nm,,,yes,pdmaema,92.85,%w/w_of_total_dry_mass,functional_or_targeting,,0.0,,not_applicable,,0.0,,not_applicable,7.15,,,mtt,metabolic_activity,hek293,other_or_primary,human,direct_contact,10000.0,cells/well,dmem_with_serum,dmem,dmem_with_serum,dmem,12.5,mg/l,,,,,37.0,celsius,5.0,humidified,,,,,,,,,,,85.9784283513097,non-toxic,,,,,
28,16,3hb,,100.0,0.0,,,60000.0,g/mol,,micelles,particulate,,,,,177.0,nm,,,yes,pdmaema,92.85,%w/w_of_total_dry_mass,functional_or_targeting,,0.0,,not_applicable,,0.0,,not_applicable,7.15,,,mtt,metabolic_activity,hek293,other_or_primary,human,direct_contact,10000.0,cells/well,dmem_with_serum,dmem,dmem_with_serum,dmem,25.0,mg/l,,,,,37.0,celsius,5.0,humidified,,,,,,,,,,,73.2203389830508,toxic,,,,,
28,17,3hb,,100.0,0.0,,,60000.0,g/mol,,micelles,particulate,,,,,177.0,nm,,,yes,pdmaema,92.85,%w/w_of_total_dry_mass,functional_or_targeting,,0.0,,not_applicable,,0.0,,not_applicable,7.15,,,mtt,metabolic_activity,hek293,other_or_primary,human,direct_contact,10000.0,cells/well,dmem_with_serum,dmem,dmem_with_serum,dmem,50.0,mg/l,,,,,37.0,celsius,5.0,humidified,,,,,,,,,,,69.8921417565485,toxic,,,,,
28,18,3hb,,100.0,0.0,,,60000.0,g/mol,,micelles,particulate,,,,,177.0,nm,,,yes,pdmaema,92.85,%w/w_of_total_dry_mass,functional_or_targeting,,0.0,,not_applicable,,0.0,,not_applicable,7.15,,,mtt,metabolic_activity,hek293,other_or_primary,human,direct_contact,10000.0,cells/well,dmem_with_serum,dmem,dmem_with_serum,dmem,100.0,mg/l,,,,,37.0,celsius,5.0,humidified,,,,,,,,,,,67.95,toxic,,,,,
29,1,3hb,3hv,81.0,19.0,,,,,,porous_membrane,planar_bulk,,,,,,,5.0,mm,no,,0.0,,not_applicable,,0.0,,not_applicable,,0.0,,not_applicable,100.0,,,cck_8,metabolic_activity,3t3_fibroblasts,fibroblast,mouse,direct_contact,10000.0,cells/well,not_reported,not_reported,,,,,,,24.0,hours,37.0,celsius,5.0,humidified,,,,,,,,,,,98.205499276411,non-toxic,,,,,
29,2,3hb,3hv,81.0,19.0,,,,,,porous_membrane,planar_bulk,,,,,,,5.0,mm,yes,scaco3,16.7,%w/w_of_total_dry_mass,structural_or_mechanical,,0.0,,not_applicable,,0.0,,not_applicable,83.3,,,cck_8,metabolic_activity,3t3_fibroblasts,fibroblast,mouse,direct_contact,10000.0,cells/well,not_reported,not_reported,,,,,,,24.0,hours,37.0,celsius,5.0,humidified,,,,,,,,,,,101.591895803183,non-toxic,,,,,
29,3,3hb,3hv,81.0,19.0,,,,,,porous_membrane,planar_bulk,,,,,,,5.0,mm,yes,mcaco3,16.7,%w/w_of_total_dry_mass,structural_or_mechanical,,0.0,,not_applicable,,0.0,,not_applicable,83.3,,,cck_8,metabolic_activity,3t3_fibroblasts,fibroblast,mouse,direct_contact,10000.0,cells/well,not_reported,not_reported,,,,,,,24.0,hours,37.0,celsius,5.0,humidified,,,,,,,,,,,100.636758321273,non-toxic,,,,,
30,1,3hb,,100.0,0.0,18000.0,g/mol,,,,pellet,planar_bulk,,,,,1.75,mm,,,yes,pla,73.91,%w/w_of_total_dry_mass,structural_or_mechanical,ha_tcp,8.7,,bioactive_reinforcement,tac,4.35,,plasticizer,13.04,10993-5,,resazurin,membrane_integrity,l929,fibroblast,mouse,indirect_contact,10000.0,cells/well,mem_10fbs,mem_family,,,,,1.0,,24.0,hours,37.0,celsius,,,shaking_120rpm,24.0,hours,37.0,celcius,mem_+_5%_fbs_+_atb,mem_family,0.2,g/ml,,104.761904761904,non-toxic,,,,,
30,2,3hb,,100.0,0.0,18000.0,g/mol,,,,pellet,planar_bulk,,,,,1.75,mm,,,yes,pla,73.91,%w/w_of_total_dry_mass,structural_or_mechanical,ha_tcp,8.7,,bioactive_reinforcement,tac,4.35,,plasticizer,13.04,10993-5,,resazurin,membrane_integrity,l929,fibroblast,mouse,indirect_contact,10000.0,cells/well,mem_10fbs,mem_family,,,,,1.33,,24.0,hours,37.0,celsius,,,shaking_120rpm,24.0,hours,37.0,celcius,mem_+_5%_fbs_+_atb,mem_family,0.2,g/ml,,95.7142857142857,non-toxic,,,,,
31,1,3hb,3hv,88.0,12.0,,,,,,microsphere,particulate,,,,,1.89,μm,,,no,,0.0,,not_applicable,,0.0,,not_applicable,,0.0,,not_applicable,100.0,,,mts,metabolic_activity,hepg2,epithelial_cancer,human,direct_contact,75000.0,cells/well,dmem_10fbs_pen_strep,dmem,pbs,other_or_specialised,1.0,mg/l,,,24.0,hours,37.0,celsius,5.0,humidified,,,,,,,,,,,97.0149253731343,non-toxic,,,,,
31,2,3hb,3hv,88.0,12.0,,,,,,microsphere,particulate,,,,,1.89,μm,,,no,,0.0,,not_applicable,,0.0,,not_applicable,,0.0,,not_applicable,100.0,,,mts,metabolic_activity,hepg2,epithelial_cancer,human,direct_contact,75000.0,cells/well,dmem_10fbs_pen_strep,dmem,pbs,other_or_specialised,10.0,mg/l,,,24.0,hours,37.0,celsius,5.0,humidified,,,,,,,,,,,91.4179104477612,non-toxic,,,,,
